Repository: aishwaryajadhav/Chemical-Patent-Reaction-Extraction

File: data/eval_patent_texts/dow/US10029427-20180724.txt (part 1 of 2)
TITLE
Process for the production of storage-stable polyurethane prepregs and mouldings produced therefrom from dissolved polyurethane composition
ABSTRACT
The invention relates to a method for producing storage-stable polyurethane prepregs and molding bodies produced therefrom (composite components), which can be obtained by a method using a polyurethane composition in solution and by impregnation of fiber-reinforced materials such as of woven fabrics and laid scrim using reactive polyurethane compositions.
The invention relates to a process for the production of storage-stable polyurethane prepregs and mouldings produced therefrom (composite components), obtainable by a process using a dissolved polyurethane composition by impregnation of fibre reinforced materials such as fabrics and non-wovens with the use of reactive polyurethane compositions.
Various moulding processes, such as for example the reaction transfer moulding (RTM) process, comprise the introduction of the reinforcing fibres into a mould, the closing of the mould, the introduction of the crosslinkable resin formulation into the mould and the subsequent crosslinking of the resin, typically by application of heat.
One of the limitations of such a process is relative difficulty of laying the reinforcing fibres in the mould. The individual layers of the fabric or non-woven must be cut to size and adapted to a great variety of mould geometries. This can be both time-intensive and also complicated, in particular when the moulding is also intended to contain foam or other cores. Mouldable fibre reinforcements with simple handling and pre-existing reshaping possibilities would be desirable here.
Fibre reinforced materials in the form of prepregs are already used in many industrial applications because of their ease of handling and the increased efficiency during processing in comparison to the alternative wet lay-up technology.
Industrial users of such systems, as well as faster cycle times and higher storage stabilities even at room temperature, also demand the possibility of cutting the prepregs to size, without the cutting tools becoming contaminated with the often sticky matrix material during automated cutting to size and lay-up of the individual prepreg layers.
As well as polyesters, vinyl esters and epoxy systems, there are a range of specialized resins in the field of the crosslinking matrix systems. These also include polyurethane resins, which because of their toughness, damage tolerance and strength are used in particular for the production of composite profiles by pultrusion processes. The toxicity of the isocyanates used is often mentioned as a disadvantage.
Polyurethane composites also exhibit superior toughness compared to vinyl esters, unsaturated polyester resins (UPR) or UPR-urethane hybrid resins.
Prepregs and composites produced therefrom on the basis of epoxy systems are for example described in WO 98/50211, U.S. Pat. Nos. 4,992,228, 5,080,857, 5,427,725, GB 2007676, GB 2182074, EP 309 221, EP 297 674, WO 89/04335, U.S. Pat. Nos. 5,532,296 and 4,377,657, 4,757,120.
In WO 2006/043019, a process for the production of prepregs on the basis of epoxy resin polyurethane powders is described.
Furthermore, prepregs based on thermoplastics in powder form as the matrix are known.
In US 2004/0231598, a method is described wherein the particles are passed through a special acceleration chamber with electrostatic charging. This device is used for the coating of glass, aramid or carbon fibre substrates for the production of prepregs from thermoplastic resins. As resins, polyethylene (PE), polypropylene (PP), polyether ether ketone (PEEK), polyether sulphone (PES), polyphenyl sulphone (PPS), polyimide (PI), polyamide (PA), polycarbonate (PC), polyethylene terephthalate (PET), polyurethane (PU), polyester and fluoro polymers are mentioned. The thermoplastic prepreg textiles produced therefrom exhibit inherent toughness, good viscoelastic damping behaviour, unlimited storage life, and good chemicals resistance and recyclability.
In WO 98/31535, a method for powder impregnation is described, wherein the glass or carbon fibre strands to be impregnated are impacted with a particle/liquid or particle/gas mixture in a defined velocity profile. In this, the powders consist of ceramic or thermoplastic materials, inter alia thermoplastic polyurethane.
In WO 99/64216, prepregs and composites and a method for the production thereof are described, wherein emulsions with polymer particles so small that individual fibre coating is enabled are used. The polymers of the particles have a viscosity of at least 5000 centipoises and are either thermoplastics or crosslinking polyurethane polymers.
In EP 0590702, powder impregnations for the production of prepregs are described, wherein the powder consists of a mixture of a thermoplastic and a reactive monomer or prepolymers. WO 2005/091715 likewise describes the use of thermoplastics for the production of prepregs.
Michaeli et al. describe the development of a powder technology for a pultrusion process with thermoplastic polyurethanes, referred to as TPU, in Coatings & Composite Materials, No. 19, p 37-39, 1997. Further, in the article Processing and properties of thermoplastic polyurethane prepreg. (Ma, C. C. M.; Chiang, C. L. Annual Technical Conference—Society of Plastics Engineers (1991), 49th 2065-9.) thermoplastic polyurethane (TPU) prepregs based on TPU systems containing solvents and water are disclosed.
Prepregs with a matrix based on 2-component polyurethanes (2-C PUR) are known. The category of the 2-C PUR essentially comprises the standard reactive polyurethane resin systems. In principle, this is a system made up of two separate components. While the critical ingredient of one component is always a polyisocyanate, in the case of the second this is polyols, or with recent developments also amino- or amine-polyol mixtures. The two parts are only mixed together shortly before processing. Thereafter the chemical curing takes place by polyaddition with formation of a network of polyurethane or polyurea. After mixing of the two components, 2-component systems have a limited processing time (stand time, pot life), as the reaction that sets in leads to a gradual viscosity increase and finally to gelling of the system. However, many factors determine the effective duration of its processability: reactivity of the reaction partners, catalysis, concentration, solubility, moisture content, NCO/OH ratio and ambient temperature are the most important [Lackharze, Stoye/Freitag, Hauser-Verlag 1996, pages 210/212]. The disadvantage of the prepregs based on such 2-C PUR systems is that only a short time is available for the processing of the prepreg into a composite. Consequently such prepregs are not stable over several hours, let alone days.
Below there follows a description of the polyurethane prepregs or composites based on 2-C PUR systems. In the article by K. Recker, the development of a 2-C polyurethane system for the resin mat process with particular reference to the processing properties for SMC components is reported. (Baypreg—a novel POLYURETHANE material for the resin mat process, Recker, Klaus, Kunststoffe-Plastics 8, 1981).
WO 2005/049301 discloses a catalytically activated 2-C PUR system, wherein the poly-isocyanate component and the polyol are mixed and processed into a composite by pultrusion.
In WO 2005/106155, fibre reinforced composites for the construction industry are disclosed, which are produced by the long fibre injection (LFI) technology with 2-C polyurethane systems.
In JP 2004196851, composites are described which are produced from carbon fibres and organic fibres, such as for example hemp, with the use of a matrix of 2-C PUR based on polymeric methylenediphenyl diisocyanate (MDI) and specific OH group-containing compounds.
EP 1 319 503 describes polyurethane composites wherein special polyurethane covering layers for a fibre laminate impregnated with a 2-C PUR resin, which coats a core layer (e.g. a paper honeycomb) are used. The 2-C PUR resin for example consists of MDI and a mixture of polypropylene triols and diols from ethylene oxide propylene oxide copolymers.
In WO 2003/101719, polyurethane-based composites and the methods of production are described. These are 2-C polyurethane resins with defined viscosities and specific gel times.
2-C PUR systems are also discussed in: “Fiber reinforced polyurethane composites: shock tolerant components with particular emphasis on armor plating” (Ratcliffe, Colin P.; Crane, Roger M.; Santiago, Armando L., AMD (1995), 211 (Innovative Processing and Characterization of Composite Materials), 29-37.) and in Fiber-reinforced polyurethane composites. I. Process feasibility and morphology. (Ma, Chen Chi M.; Chen, Chin Hsing. International SAMPE Symposium and Exhibition (1992), 37 (Mater. Work. You 21st Century), 1062-74.)
Apart from the different binder basis, moisture-curing lacquers largely correspond to analogous 2-C systems both in their composition and also in their properties. In principle, the same solvents, pigments, fillers and auxiliary substances are used. Unlike 2-C lacquers, for stability reasons these systems tolerate no moisture whatsoever before their application.
Also known are physically drying systems based on non-reactive PUR elastomers. These are high molecular weight, linear, thermoplastic urethanes from diols and diisocyanates, preferably MDI, TDI, HDI and IPDI. Such thermoplastic systems as a rule exhibit very high viscosities and hence also very high processing temperatures. This critically hinders their use for prepregs. In the production of prepregs with fibre composites, the use of powders in reactive systems is more unusual and until now has been limited to a few use fields. Probably the most common process for applying a powder onto a fibre surface is the fluidized bed process (fluidized bed impregnation). By means of an upwardly directed flow, powder particles are converted to a state wherein they exhibit fluid-like properties. This process is used in EP 590 702. In this, the strands of individual fibre bundles are floated apart and coated with the powder in the fluidized bed. The powder here consists of a mixture of reactive and thermoplastic powder, in order thus to optimize the properties of the matrix. Finally, individual rovings (fibre bundles) are laid together and several layers compressed under a pressure of 16 bar for about 20 minutes. The temperatures vary between 250 and 350° C. However, in the fluidized bed process irregular coating often occurs, in particular if the strands are not pulled apart.
Concerning this, in US 20040231598 a method is proposed which functions similarly to the fluidized bed process. In this, an air flow transports the particles to the substrate and a uniform deposition of the powder is effected through a specific configuration.
A further process is described in US 20050215148. There uniform distributions of the powder on the fibres are achieved with the device just mentioned. In this, the particle size ranges from 1 to 2000 μm. In several experiments, coating is effected from one or from two sides. Through the uniform application of the powder, laminates with no air inclusions are obtained after subsequent compression of the prepreg.
A further application, WO 2006/043019, describes the use of epoxy and amino-terminated resins in powder form. In this, the powders are mixed and applied onto the fibres. Next, the particles are sintered on. The particle size lies between 1 and 3000 μm, but preferably between 1 and 150 μm.
This restriction of the particle size to rather small diameters is also recommended in a study by the Michigan State University. The theory here is that particles with small diameters will more likely be able to penetrate into cavities between individual filaments than particles with larger diameters (S. Padaki, L. T. Drzal: a simulation study on the effects of particle size on the consolidation of polymer powder impregnated tapes, Department of Chemical Engineering, Michigan State University, Composites: Part A (1999), pp. 325-337).
Apart from the prepreg technology, reactive powder systems are also used in other standard processes, for example in winding technology [M. N. Ghasemi Nejhad, K. M. Ikeda: Design, manufacture and characterization of composites using on-line recycled thermoplastic powder impregnation of fibres and in-situ filament winding, Department of Mechanical Engineering, University of Hawaii at Manoa, Journal of Thermoplastic Composite Materials, Vol 11, pp. 533-572, November 1998] or in the pultrusion process. For the pultrusion process for example fibre strands (towpregs) are coated with the powder and firstly wound and stored as so-called towpregs. One possibility for their production is described in an article in the SAMPE Journal [R. E. Allred, S. P. Wesson, D. A. Babow: powder impregnation studies for high temperature towpregs, Adherent Technologies, SAMPE Journal, Vol. 40, No. 6, pp. 40-48, November/December 2004]. In a further study, such towpregs were pressed together by the pultrusion process and cured to give material components [N. C. Parasnis, K. Ramani, H. M. Borgaonkar: Ribbonizing of electrostatic powder spray impregnated thermoplastic tows by pultrusion, School of Mechanical Engineering, Purdue University, Composites, Part A, Applied science and manufacturing, Vol. 27, pp. 567-574, 1996]. Although the production of towpregs and subsequent compression in the pultrusion process had already been performed with duroplastic systems, to a large extent only thermoplastic systems have until now been used in this process.
In DE 102009001793.3 and DE 102009001806.9, a process is described for the production of storage-stable prepregs, essentially made up of A) at least one fibrous support and B) at least one reactive polyurethane composition in powder form as the matrix material.
The objective was to find a simpler process for the production of simple to handle, that is non-toxic, polyurethane-based prepreg systems based on polyurethane compositions. A further objective of this invention was to find prepregs with polyurethane matrix material which can be produced by a simple process, wherein the main emphasis should be placed on the handling and storage life of the prepregs.
For the production of the prepregs it would be advantageous if the viscosity of formulations of the noncrosslinked matrix materials is low enough to ensure wetting of the fibrous support with sufficient fibre volume content during the production of the composite component, during which thixotropy can also be advantageous, so that run-off of the resin in vertical component segments can be prevented.
Through the choice of suitable starting materials for production of the matrix materials, a sufficiently long processing time (depending on the particular application in the production of the composites) between the melting of the not completely reacted matrix material and the completion of the reaction should be ensured.
Surprisingly, it has now been found that it is possible to produce adequately impregnated, reactive and storage-stable prepregs by first dissolving the individual components in an identical suitable solvent (C), saturating/impregnating the fibrous support with this solution, and then, at low temperature (<100° C.) completely removing the solvent (by, for example, thermal treatment or application of vacuum). Prepregs are thus obtained with at least the same or even improved processing properties as those described in DE 102009001793 or DE 102009001806, which can be used for the production of high performance composites for various applications in the sector of the construction, automobile, aerospace industry, energy technology (wind power plants) and in boat and ship-building. The reactive polyurethane compositions usable according to the invention are environmentally harmless, low cost, exhibit good mechanical properties, are easy to process and after curing are characterized by good weather resistance and a balanced relationship between rigidity and flexibility.
The subject matter of the invention is a process for the production of prepregs essentially made up of A) at least one fibrous support

and

B) at least one reactive polyurethane composition as matrix material,
    
wherein the polyurethane compositions essentially contain mixtures of a polymer b) having functional groups reactive towards isocyanates as binder and di- or poly-isocyanates internally blocked and/or blocked with blocking agents as curing agents a), in at least one solvent (C),
I. by production of the reactive polyurethane composition B) in at least one solvent (C), and
II. direct impregnation of the fibrous support A) with the solution from B),
III. removal of the solvent.
The principle of the process for the production of prepregs consists in that firstly a solution of the reactive polyurethane composition B) is produced from the individual components thereof in an identical suitable solvent (C). This solution of the reactive polyurethane composition B) is then directly applied onto the fibrous support A), whereupon this solution saturates/impregnates the fibrous support. The solvent is then removed. It is preferable that the solvent is completely removed at low temperature, preferably <100° C., via, for example, thermal treatment or application of vacuum. The storable prepregs in turn freed from the solvent can then be further processed at the subsequent juncture to give composites. Through the process according to the invention, a very good impregnation of the fibrous support takes place, due to the fact that the solutions of the reactive polyurethane compositions wet the fibres of the support very well, as a result of which the thermal stress to the polyurethane composition due to prior melt homogenization capable of resulting in an incipient crosslinking reaction is avoided, furthermore the process steps of milling and screening into individual particle size fractions become unnecessary, so that a higher yield of impregnated fibrous support is attained.
The production of the solution of the polyurethane composition B) for the production of the prepregs can be effected in suitable units, such as for example heatable stirred kettles, kneaders or even extruders, during which upper temperature limits of 100° C. should not be exceeded.
In contrast to DE 102009001793.3 and DE 102009001806.9, according to the invention the solutions are brought together with the fibrous support and further processed into prepregs with the desired fibre volume content.
The production of the prepregs by the solution impregnation process according to the invention can in principle be effected by any methods and by means of the known plant and equipment.
Solution impregnation is used, inter alia, for the production of epoxy composites [“Composites Technologien, Paolo Ermanni (Version 4), Script for Lecture ETH Zürich, August 2007, Chapter 4.2.2”]. However, dissolved reactive polyurethane compositions are not mentioned there.
The high temperatures needed at least briefly during the melt impregnation process or during the incipient sintering of pulverulent reactive polyurethane compositions are not required in this process according to the invention. Any thermal stress on the reactive polyurethane compositions will occur only after the impregnation process during the removal of the solvent (C) used, and an upper temperature limit of 120° C. is used, preferably temperatures of from 80 to 100° C. should not be exceeded here, in order to inhibit any incipient reaction of the reactive matrix material.
The prepregs thus produced can be combined into different forms and cut to size as required.
For the consolidation of the prepregs into a single composite and for the crosslinking of the matrix material into the matrix, the prepregs are cut to size, if necessary sewn together or otherwise fixed and compressed in a suitable mould under pressure and if necessary application of vacuum. In the context of this invention, this process of the production of the composites from the prepregs is effected, depending on the curing time, at temperatures of above about 160° C. with the use of reactive matrix materials (modification I), or at temperatures of over 100° C. with highly reactive matrix materials provided with appropriate catalysts (modification II).
After cooling to room temperature, the prepregs produced according to the invention exhibit very high storage stability at room temperature, provided that the matrix material has a Tg of at least 40° C. Depending on the reactive polyurethane composition contained, this is at least several days at room temperature, but as a rule the prepregs are storage-stable for several weeks at 40° C. and below. The prepregs thus produced are not sticky and are thus very easy to handle and to process further. Hence the reactive or highly reactive polyurethane compositions used according to the invention exhibit very good adhesion and distribution on the fibrous support.
During the further processing of the prepregs to composites (composite materials) e.g. by compression at elevated temperatures, very good impregnation of the fibrous support takes place owing to the fact that the then liquid low viscosity reactive or highly reactive polyurethane compositions wet the fibres of the support very well before the crosslinking reaction, before a gelling occurs or the complete polyurethane matrix cures throughout due to the crosslinking reaction of the reactive or highly reactive polyurethane composition at elevated temperatures.
Depending on the composition of the reactive or highly reactive polyurethane composition used and catalysts that may have been added, both the rate of the crosslinking reaction in the production of the composite components and also the properties of the matrix can be varied over wide ranges.
In the context of the invention, the reactive or highly reactive polyurethane composition used for the production of the prepregs is defined as matrix material and in the description of the prepregs the still reactive or highly reactive polyurethane composition applied onto the fibres by the process according to the invention.
The matrix is defined as the matrix materials from the reactive or highly reactive polyurethane compositions crosslinked in the composite.
Support
The fibrous support in the present invention consists of fibrous material (also often referred to as reinforcing fibres). In general any material of which the fibres consist is suitable, however fibrous material of glass, carbon, plastics, such as for example polyamide (aramid) or polyester, natural fibres or mineral fibre materials such as basalt fibres or ceramic fibres (oxide fibres based on aluminium oxides and/or silicon oxides) is preferably used. Mixtures of fibre types, such as for example fabric combinations of aramid- and glass fibres, or carbon and glass fibres, can also be used. Likewise, hybrid composite components can be produced with prepregs from different fibrous supports.
Glass fibres are the most commonly used fibre types mainly owing to their relatively low price. In principle here, all types of glass-based reinforcing fibres are suitable (E glass, S glass, R glass, M glass, C glass, ECR glass, D glass, AR glass, or hollow glass fibres). Carbon fibres are generally used in high performance composite materials where the lower density with at the same time higher strength compared to glass fibres is also an important factor. Carbon fibres (also carbon fibres) are industrially produced fibres from carbon-containing starting materials which are converted by pyrolysis to carbon in graphite-like configuration. A distinction is made between isotropic and anisotropic types: isotropic fibres have only low strength values and lower industrial significance, anisotropic fibres exhibit high strength and rigidity values with at the same time low elongation at break.
Here, all textile fibres and fibre materials which are obtained from plant and animal material (e.g. wood, cellulose, cotton, hemp, jute, flax, sisal or bamboo fibres) are described as natural fibres. Aramid fibres, similarly also to carbon fibres, have a negative coefficient of thermal expansion, i.e. become shorter on heating. Their specific strength and their modulus of elasticity is markedly lower than that of carbon fibres. In combination with the positive coefficient of expansion of the matrix resin, highly dimensionally stable components can be manufactured. Compared to carbon fibre reinforced plastics, the pressure resistance of aramid fibre composite materials is markedly lower. Well-known brand names for aramid fibres are Nomex® and Kevlar® from DuPont, or Teijinconex®, Twaron® and Technora® from Teijin. Supports made of glass fibres, carbon fibres, aramid fibres or ceramic fibres are particularly suitable. The fibrous material is a planar textile body. Planar textile bodies of non-woven material, likewise so-called knitted goods, such as hosiery and knitted fabrics, but also non-knitted skein such as fabric, non-woven or netting, are suitable. In addition, a distinction is made between long fibre and short fibre materials as supports. Also suitable according to the invention are rovings and yarns. All the said materials are suitable as fibrous supports in the context of the invention. An overview of reinforcing fibres is contained in “Composites Technologien, Paolo Ermanni (Version 4), Script for Lecture ETH Zürich, August 2007, Chapter 7”.
Matrix Material
In principle, all reactive polyurethane compositions, even those other than those storage-stable at room temperature, are suitable as matrix materials. According to the invention, suitable polyurethane compositions consist of mixtures of a polymer b) having functional groups—reactive towards NCO groups—(binder), also referred to as resin, and di- or polyisocyanates temporarily deactivated, in other words internally blocked and/or blocked with blocking agents, also described as curing agent a) (component a)).
As functional groups of the polymers b) (binder), hydroxyl groups, amino groups and thiol groups which react with the free isocyanate groups by addition and thus crosslink and cure the polyurethane composition are suitable. The binder components must be of solid resin nature (glass temperature greater than room temperature). Possible binders are polyesters, polyethers, polyacrylates, polycarbonates and polyurethanes with an OH number of 20 to 500 mg KOH/gram and an average molecular weight of 250 to 6000 g/mol. Hydroxyl group-containing polyesters or polyacrylates with an OH number of 20 to 150 mg KOH/gram and an average molecular weight of 500 to 6000 g/mol are particularly preferred. Of course mixtures of such polymers can also be used. The quantity of the polymers b) having functional groups is selected such that for each functional group of the component b) 0.6 to 2 NCO equivalents or 0.3 to 1 uretdione group of the component a) are consumed.
As the curing component a), di- and polyisocyanates blocked with blocking agents or internally blocked (uretdione) are used.
The di- and polyisocyanate used according to the invention can consist of any aromatic, aliphatic, cycloaliphatic and/or (cyclo)aliphatic di- and/or polyisocyanates.
As aromatic di- or polyisocyanates, in principle all known aromatic compounds are suitable. 1,3- and 1,4-phenylene diisocyanate, 1,5-naphthylene diisocyanate, tolidine diisocyanate, 2,6-toluoylene diisocyanate, 2,4-toluoylene diisocyanate (2,4-TDI), 2,4′-diphenylmethane diisocyanate (2,4′-MDI), 4,4′-diphenylmethane diisocyanate, the mixtures of monomeric diphenylmethane diisocyanates (MDI) and oligomeric diphenylmethane diisocyanates (polymer MDI), xylylene diisocyanate, tetramethylxylylene diisocyanate and triisocyanato-toluene are particularly suitable.
Suitable aliphatic di- or polyisocyanates advantageously have 3 to 16 carbon atoms, preferably 4 to 12 carbon atoms, in the linear or branched alkylene residue and suitable cycloaliphatic or (cyclo)aliphatic diisocyanates advantageously have 4 to 18 carbon atoms, preferably 6 to 15 carbon atoms, in the cycloalkylene residue. Those skilled in the art adequately understand (cyclo)aliphatic diisocyanates simultaneously to mean cyclically and aliphatically bound NCO groups, such as is for example the case with isophorone diisocyanate. In contrast to this, cycloaliphatic diisocyanates are understood to mean those which only have NCO groups directly bound to the cycloaliphatic ring, e.g. H 12 MDI. Examples are cyclohexane diisocyanate, methylcyclohexane diisocyanate, ethylcyclohexane diisocyanate, propylcyclohexane diisocyanate, methyldiethylcyclohexane diisocyanate, propane diisocyanate, butane diisocyanate, pentane diisocyanate, hexane diisocyanate, heptane diisocyanate, octane diisocyanate, nonane diisocyanate, nonane triisocyanate, such as 4-isocyanatomethyl-1,8-octane diisocyanate (TIN), decane di- and triisocyanate, undecane di- and triisocyanate and dodecane di- and triisocyanate.
Isophorone diisocyanate (IPDI), hexamethylene diisocyanate (HDI), diisocyanato-dicyclohexylmethane (H 12 MDI), 2-methylpentane diisocyanate (MPDI), 2,2,4-trimethylhexa-methylene diisocyanate/2,4,4-trimethylhexamethylene diisocyanate (TMDI), and norbornane diisocyanate (NBDI) are preferred. IPDI, HDI, TMDI and H 12 MDI are quite particularly preferably used, the isocyanurates also being usable. Also suitable are 4-methyl-cyclohexane 1,3-diisocyanate, 2-butyl-2-ethylpentamethylene diisocyanate, 3(4)-isocyanatomethyl-1-methylcyclohexyl isocyanate, 2-isocyanatopropyl-cyclohexyl isocyanate, 2,4′-methylenebis(cyclohexyl)diisocyanate and 1,4-diisocyanato-4-methyl-pentane.
Of course, mixtures of the di- and polyisocyanates can also be used.
Furthermore, oligo- or polyisocyanate which can be produced from the said di- or poly-isocyanates or mixtures thereof by linkage by means of urethane, allophanate, urea, biuret, uretdione, amide, isocyanurate, carbodiimide, uretonimine, oxadiazinetrione or iminooxadiazinedione structures are preferably used. Isocyanurate, in particular from IPDI and HDI, are particularly suitable.
The polyisocyanates used according to the invention are blocked. Possible for this are external blocking agents such as for example ethyl acetoacetate, diisopropylamine, methyl ethyl ketoxime, diethyl malonate, ε-caprolactam, 1,2,4-triazole, phenol or substituted phenols and 3,5-dimethylpyrazole.
The curing components preferably used are IPDI adducts which contain isocyanurate groupings and ε-caprolactam blocked isocyanate structures.
Internal blocking is also possible and this is preferably used. The internal blocking is effected via dimer formation via uretdione structures which at elevated temperature again cleave back into the isocyanate structures originally present and hence set the crosslinking with the binder in motion.
Optionally, the reactive polyurethane compositions can contain additional catalysts. These are organometallic catalysts, such as for example dibutyltin dilaurate (DBTL), tin octoate, bismuth neodecanoate, or else tertiary amines, such as for example 1,4-diazabicyclo[2.2.2]-octane, in quantities of 0.001-1 wt. %. These reactive polyurethane compositions used according to the invention are cured under normal conditions, e.g. with DBTL catalysis, from 160° C., usually from ca. 180° C. and as indicated.
For the production of the reactive polyurethane compositions, the additives usual in coating powder technology, such as levelling agents, e.g. polysilicones or acrylates, light screening agents, e.g. sterically hindered amines, or other auxiliary substances such as were for example described in EP 669 353, can be added in a total quantity of 0.05 to 5 wt. %. Fillers and pigments such as for example titanium dioxide can be added in a quantity up to 30 wt. % of the total composition.
In the context of this invention reactive (modification I) means that the reactive polyurethane compositions used according to the invention cure as described above at temperatures from 160° C., this depending on the nature of the support.
The reactive polyurethane compositions used according to the invention are cured under normal conditions, e.g. with DBTL catalysis, from 160° C., usually from ca. 180° C. The time for the curing of the polyurethane composition used according to the invention is as a rule within 5 to 60 minutes.
Preferably used in the present invention is a matrix material B), from a polyurethane composition B) containing reactive uretdione groups, essentially containing a) at least one curing agent containing uretdione groups, based on polyaddition compounds from polyisocyanates containing aliphatic, (cyclo)aliphatic or cycloaliphatic uretdione groups and hydroxyl group-containing compounds, where the curing agent exists in solid form below 40° C. and in liquid form above 125° C. and has a free NCO content of less than 5 wt. % and a uretdione content of 3-25 wt. %,
b) at least one hydroxyl group-containing polymer which exists in solid form below 40° C. and in liquid form above 125° C. and has an OH number between 20 and 200 mg KOH/gram,
c) optionally at least one catalyst,
d) optionally auxiliary agents and additives known from polyurethane chemistry,

so that the two components a) and b) are present in the ratio that for every hydroxyl group of the component b) 0.3 to 1 uretdione group of the component a) is consumed, preferably 0.45 to 0.55. The latter corresponds to an NCO/OH ratio of 0.9 to 1.1 to 1.
Polyisocyanates containing uretdione groups are well known and are for example described in U.S. Pat. Nos. 4,476,054, 4,912,210, 4,929,724 and EP 417 603. A comprehensive overview of industrially relevant processes for the dimerization of isocyanates to uretdiones is provided by J. Prakt. Chem. 336 (1994) 185-200. In general, the conversion of isocyanates to uretdiones is effected in the presence of soluble dimerization catalysts such as for example dialkylaminopyridines, trialkylphosphines, phosphorous acid triamides or imidazoles. The reaction—optionally performed in solvents, but preferably in the absence of solvents—is stopped by addition of catalyst poisons on attainment of a desired conversion level. Excess monomeric isocyanate is then removed by flash evaporation. If the catalyst is sufficiently volatile, the reaction mixture can be freed from catalyst in the course of the monomer separation. The addition of catalyst poisons can in this case be omitted. Essentially, a broad palette of isocyanates is suitable for the production of polyisocyanates containing uretdione groups. The aforesaid di- and polyisocyanate can be used. However di- and polyisocyanates from any aliphatic, cycloaliphatic and/or (cyclo)aliphatic di- and/or polyisocyanates are preferred. According to the invention, isophorone diisocyanate (IPDI), hexamethylene diisocyanate (HDI), diisocyanatodicyclohexylmethane (H 12 MDI), 2-methylpentane diisocyanate (MPDI), 2,2,4-trimethylhexamethylene diisocyanate/2,4,4-trimethylhexa-methylene diisocyanate (TMDI) or norbornane diisocyanate (NBDI) are used. Quite especially preferably, IPDI, HDI, TMDI and H 12 MDI are used, and the isocyanurates can also be used.
Quite especially preferably, IPDI and HDI are used for the matrix material. The conversion of these polyisocyanates containing uretdione groups to curing agents a) containing uretdione groups comprises the reaction of the free NCO groups with hydroxyl group-containing monomers or polymers, such as for example polyesters, polythioethers, polyethers, polycaprolactams, polyepoxides, polyester amides, polyurethanes or lower molecular weight di, tri- and/or tetrahydric alcohols as chain extenders and optionally monoamines and/or monohydric alcohols as chain terminators and has already often been described (EP 669 353, EP 669 354, DE 30 30 572, EP 639 598 or EP 803 524).
Preferred curing agents a) having uretdione groups have a free NCO content of less than 5 wt. % and a content of uretdione groups of 3 to 25 wt. %, preferably 6 to 18 wt. % (calculated as C 2 N 2 O 2 , molecular weight 84). Polyesters and monomeric dihydric alcohols are preferred. Apart from the uretdione groups the curing agents can also exhibit isocyanurate, biuret, allophanate, urethane and/or urea structures.
In the case of the hydroxyl group-containing polymers b), polyesters, polyethers, polyacrylates, polyurethanes and/or polycarbonates with an OH number of 20-200 in mg KOH/gram are preferably used. Particularly preferably, polyesters with an OH number of 30-150, an average molecular weight of 500-6000 g/mol which exist in solid form below 40° C. and in liquid form above 125° C. are used. Such binders have for example been described in EP 669 354 and EP 254 152. Of course, mixtures of such polymers can also be used. The quantity of the hydroxyl group-containing polymers b) is selected such that for every hydroxyl group of the component b) 0.3 to 1 uretdione group of the component a), preferably 0.45 to 0.55, is consumed. Optionally, additional catalysts c) can also be contained in the reactive polyurethane compositions B) according to the invention. These are organometallic catalysts, such as for example dibutyl tin dilaurate, zinc octoate, bismuth neodecanoate, or else tertiary amines, such as for example 1,4-diazabicyclo[2.2.2]octane, in quantities of 0.001-1 wt. %. These reactive polyurethane compositions used according to the invention are cured under normal conditions, e.g. with DBTL catalysis, from 160° C., usually from ca. 180° C. and referred to as modification I.
For the production of the reactive polyurethane compositions according to the invention, the additives d) usual in coating powder technology, such as levelling agents, e.g. polysilicones or acrylates, light screening agents, e.g. sterically hindered amines, or other additives such as were for example described in EP 669 353, can be added in a total quantity of 0.05 to 5 wt. %. Fillers and pigments such as for example titanium dioxide can be added in a quantity up to 30 wt. % of the total composition.
The reactive polyurethane compositions used according to the invention are cured under normal conditions, e.g. with DBTL catalysis, from 160° C., usually from ca. 180° C. The reactive polyurethane compositions used according to the invention provide very good flow and hence good impregnation behaviour and in the cured state excellent chemicals resistance. In addition, with the use of aliphatic crosslinking agents (e.g. IPDI or H 12 MDI) good weather resistance is also achieved.
Particularly preferably in the invention a matrix material is used which is made from B) at least one polyurethane composition containing highly reactive uretdione groups, essentially containing
    
a) at least one curing agent containing uretdione groups and
b) optionally at least one polymer with functional groups reactive towards NCO groups;
c) 0.1 to 5 wt. % of at least one catalyst selected from quaternary ammonium salts and/or quaternary phosphonium salts with halogens, hydroxides, alcoholates or organic or inorganic acid anions as the counter-ion;
and
d) 0.1 to 5 wt. % of at least one cocatalyst, selected from
        
d1) at least one epoxide
and/or
d2) at least one metal acetylacetonate and/or quaternary ammonium acetylacetonate and/or quaternary phosphonium acetylacetonate;


e) optionally auxiliary substances and additives known from polyurethane chemistry.
Quite especially, a matrix material B) made from B) at least one highly reactive powdery polyurethane composition containing uretdione groups as matrix material, essentially containing
