Repository: aishwaryajadhav/Chemical-Patent-Reaction-Extraction

File: data/eval_patent_texts/dow/US10040223-20180807.txt (part 1 of 2)
TITLE
Low delamination mold release
ABSTRACT
Methods and combinations of a curing catalyst with a mold release mixture, which is then subsequently applied to the surface of a mold prior to the application of polyurethane reactants to said mold, where the curing catalyst component has the effect of catalyzing the reaction at the surface of the molded part. This catalysis results in greater reactivity at the surface between reacting portions and lower delamination of the surface of the foam, thereby leading to more attractive skins with a more consistent cell structure, and lower de-mold times due to skins whose nature makes them less likely to adhere to the surface of the mold. These foams will be less likely to tear upon opening of the mold, and production quality and output will be improved.
CROSS-REFERENCE TO RELATED APPLICATION
This application claims the benefit of U.S. Provisional Patent Application No. 62/130,802 filed Mar. 10, 2015, incorporated herein by reference in its entirety.
TECHNICAL FIELD
The invention relates to compositions and methods for making and using a mold release mixture comprised of a barrier release coating and a curing catalyst to improve surface cure and reduce de-molding time of molded foams such as polyether polyurethane foams and polyester polyurethane flexible foams as non-limiting examples.
TECHNICAL BACKGROUND
Flexible polyurethane foam is commonly produced by methods of molding and free-rise. The process of molding polyurethane flexible foam involves introducing chemicals required for making foam, such as one or more polyols, one or more isocyanates and one or more additives, in the desired ratio by injection or open pour into an individual, multiple or continuous mold and allowing the reacting foam system to fill the mold(s).
Molded flexible polyurethane foam articles such as pillows, automotive seating, or head rests are made in various molds that have a mold release applied to the inside surfaces of the mold prior to injecting or pouring foam-forming chemicals into the mold. The mold release mixtures are typically sprayed to promote even coverage. However, there are other methods of application such as wiping, pouring, and any other method which deposits a thin film or a film thick enough to provide the desired mold release properties on a surface.
A mold can be defined as a hollow form or matrix that gives a particular shape to an article in a molten or plastic state. It can be constructed from a metallic or nonmetallic material and its shape can be simple or complex, depending on the nature of the molded part. Before the mold is used, it may be necessary to pretreat the mold surface, thereby improving the adhesion of the mold release mixture. This can be accomplished through various means such as sandblasting or disc sanding, sand paper polishing, degreasing, or electropolishing.
Conventional mold release compositions comprise materials such as waxes or silicones, which are dissolved or dispersed in a solvent carrier, which may be organic solvent-based, petroleum-based or water-based. Petroleum-based mold release compositions usually have a problem with imparting an odor to the foam surface. In order to remove petroleum or solvent odors from a molded foam part, it needs to be exposed to sufficient airflow to allow the odorous solvent(s) to volatilize or diffuse away from the foam surface prior to packaging. Water-based mold release compositions typically do not have the odor problems that solvent-based mold release compositions have.
Molded foams may have a problem with skin delamination, wherein the skin splits from the main body of the foam, if the mold is opened before the skin has sufficiently cured. In order to reduce skin delamination, the foamed part may have to stay in the mold for a longer time and at a higher temperature to crosslink or cure the skin. Improving skin quality can increase de-molding time, thus reducing production output.
It is helpful and desirable to develop new, alternative and/or improved mold release mixtures to improve surface cure, create higher skin porosity, prevent skin delamination, and reduce de-molding times for the facilitation of higher production rates on mold lines.
SUMMARY
There is provided, in one non-limiting embodiment, a combination of a barrier release coating and a curing catalyst, with the possible optional addition of a surfactant or combination of surfactants and a suspending solvent solution, to produce a mold release mixture, where the mold release mixture prevents adherence of polyurethane reactants to a mold surface that was coated prior to addition of polyurethane reactants to the mold.
In a different non-restrictive version there is provided a method of applying a mold release mixture to a mold that includes initially coating the mold with a first mold release mixture comprising a concentration of between about 0.1 to about 100% by weight of barrier release coating, followed by the application of a second mold release mixture comprising a concentration of between about 0.1 to about 98% by weight of curing catalyst.
In another non-limiting embodiment there is provided a method of producing polyurethane articles that includes coating the surface of a mold with a mold release mixture comprising a barrier release coating and a curing catalyst, drying the mold release mixture on the mold surface, introducing polyurethane reactants to the mold, removing a polyurethane article from the mold, and recoating the mold surface with mold release mixture.
There is provided, in one non-limiting embodiment, a mold release mixture comprised of a curing catalyst in a concentration of between 0.1-98% by weight suspended in a solvent with the optional addition of a surfactant, where the curing catalyst mixture is selected from the group consisting of tertiary amines; amides; carbamide; a metal catalyst comprising soaps, alcoholates or salts of metals having the formula: in-line-formulae description="In-line Formulae" end="lead"? Me(OR′) m X n-m in-line-formulae description="In-line Formulae" end="tail"? where Me is a metal having an atomic number in the range of 21 to 83, R′ is selected from the group consisting of aliphatic, cycloaliphatic, and aryl hydrocarbon radicals containing at least six carbon atoms, n is the valence of the metal Me and is at least 3, X is an organic carboxylic acid radical and m is a positive integer selected from the range of 0 to the valence of the metal Me, such that the metal catalyst catalyzes the chemical reaction between polyisocyanate and polyurethane with accompanying foaming of said composition; and combinations thereof; which curing catalyst is suspended in a solvent selected from the group consisting of water, an organic solvent with a boiling point less than or equal to 500° C., and mixtures thereof.
Additionally there is provided a method of producing polyurethane articles that includes coating the surface of a mold with a mold release mixture comprising 0% to 99.9% by weight of a barrier release coating which can be a polar, semi-polar, or non-polar solvent, and 0% to 99.9% by weight of a curing catalyst, drying the mold release mixture on the mold surface, until 0% to 100% of the optional solvent has been removed, optionally applying a subsequent mold release mixture comprising a barrier release coating, 0% to 99.9% by weight of a polar, semi-polar, or non-polar solvent, and 0% to 99.9% by weight of the curing catalyst, on top of this layer, drying this subsequent layer until 0% to 100% of the optional solvent has been removed, optionally repeating this application and drying process for any number of mold release mixtures, each comprising a barrier release coating, 0% to 99.9% by weight of a polar, semi-polar, or non-polar solvent, and 0% to 99.9% by weight of the curing catalyst, introducing polyurethane reactants to the mold, and removing a polyurethane article from the mold.
It will be appreciated that FIGS. 1, 4, and 5 are schematic and that many details have been removed or simplified for clarity, and thus the invention is not necessarily limited to the embodiments depicted in these Figures.
DETAILED DESCRIPTION
It has been discovered that producing and using a mold release mixture comprised of a barrier release coating and a curing catalyst improves surface curing, increases skin porosity, reduces skin delamination on the mold surface, and/or reduces de-molding time of molded polyurethane foams when the mold release mixture is applied to the mold prior to addition of any polyurethane foam reactants.
Molded polyurethane foams are comprised of opened-cell, partially opened-cell, or closed-cell polyurethane foams such as polyether polyurethane foams and polyester polyurethane flexible foams. Molded polyurethane foams may be flexible, semi-rigid, or rigid polyurethane foams.
Polyurethane foam reactants are mixed together usually with a high shear mixer or high shear mix head, and poured in a mold. After adding the required weight of polyurethane reactants, the mold is closed and the foam is allowed to react and expand. The skin curing rate is affected by the temperature of the mold. Cooler mold temperatures tend to reduce the blowing efficiency of the foam reactants and reduce the volume of the foam cells, thereby increasing the skin foam density. Alternatively, higher mold temperatures can reduce the skin density.
The barrier release coating portion of the mold release mixture is comprised of film-forming lubricating oils, solid lubricants, waxes, other lipids, silicones or fluids whose purpose is the prevention of sticking or adherence to the surface upon which they are coated by any polyurethane foam reactants. Barrier release coatings may be in the range of about 0.1 independently to about 99.9% by weight in the mold release mixture, alternatively from about 50 independently to about 98 wt %, before application to the mold surface and may occur in a non-limiting embodiment as liquids, semisolids, or solids at ambient room temperature. It should be understood that the use of the term “independently” in conjunction with a range means that any lower threshold may be joined with any upper threshold to form an acceptable alternate range.
The barrier release coating has an electrical nature of polar, semi-polar, or non-polar at a pH of between about 0 independently to about 14; when measured at standard temperature and pressure (STP), defined here as a temperature of 273.15 K and an absolute pressure of 1 bar. As a result, the behavior of the barrier release coating may be, but is not necessarily, defined as hydrophilic, hydrophobic, lipophilic, lipophobic and combinations thereof.
General categories of lipids include, but are not limited to, waxes, oils, and fats. Each of these can be subdivided by the source from which they are derived, with the generalized sources being organic and mineral origins, the former of which can be further subdivided into animal and plant origins. In general, fats and oils are predominantly, but not necessarily, triesters (triglycerides, triacylglycerols or TAGs) of glycerol and aliphatic fatty acids containing up to 22 carbon atoms, differing in large part by the level of unsaturation of their fatty acids, a property directly related to their melting point. Waxes are esters of long-chain fatty acids, usually, but not necessarily, containing between 24 and 28 carbons atoms, with long-chain primary alcohols comprising between 16 and 36 carbon atoms or with alcohols of the steroid group.
Fatty acids are defined as carboxylic acids consisting of a hydrocarbon chain and a terminal carboxyl group, especially any of those occurring as esters in fats and oils. The fatty acids that comprise lipids can be subdivided by their level of saturation, thought of generally as the relative number of single bonds to double bonds occurring between adjacent carbon atoms, where a higher relative level of single bonds means the fatty acid is more saturated. The level of saturation can be determined either qualitatively or quantitatively by one of a few known methods. Qualitative analysis of a compound can be done via either the bromine test, where the sample is treated with elemental bromine, or Baeyer's reagent, comprised of a strong oxidant, potassium permanganate. In both cases, the unknown sample is treated with the appropriate reagent and reaction with double or triple bonds leads to a change in color whose hue and saturation give a qualitative notion of that compound's level of unsaturation. Quantitative analysis can be determined either by analyzing the nature and structure of the compound via NMR spectroscopy and/or IR, or more commonly via determination of the Iodine Value (IV). Defined as the mass of iodine in grams that is consumed by 100 grams of a chemical substance, this value is based on the tendency of double bonds to react with iodine compounds, and as such, the higher the iodine number, the higher the presence of double bonded carbons, and thus the higher the level of unsaturation. For a fatty acid, IV is determined by AOCS Method Tg 1a-64, and for fats and oils, it is found with AOCS Method Cd 1-25.
Saturated fatty acids can be chosen from a list that includes, but are not limited to, propionic, butyric, valeric, isovaleric, caproic, caprylic, capric, lauric, myristic, palmitic, stearic, tuberculostearic, arachidic, behenic, lignoceric, cerotic, montanic, and melisic acid. Unsaturated fatty acids can be chosen from a list that includes, but is not limited to, caproleic, stillingic, lauroleic, myristoleic, palmitoleic, hiragonic, elaidic, oleic, petroselinic, vaccenic, linoleic, (gamma) linolenic, eleostearic, (alpha) linolenic, gadoleic, eicosatrienoic, dihomo-Y linolenic, EPA, erucic, DPA, and DHA acid. Those not easily categorized into either classification can be chosen from a list that includes, but is not limited to, chaulmogric, malvalic, ricinoleic, vernolic, sterculic, arachidonic, and lesquerolic acid.
Fats and oils are primarily differentiated by the physical state of the material at ambient temperature, such that oils are generally, but not necessarily, liquid at ambient temperatures, and fats are generally, but not necessarily, semi-solid mixtures of crystals in oil at the same temperature. Frequently, fats are derived from animal origins while oils are derived from plant origins, but this is not necessarily the case. Those oils and fats which are commonly used in industry include, but are not limited to, castor oil, Chinese tallow, crambe oil, crepsis foetida oil, croton oil, jojoba oil, lesquerella seed oil, linseed oil, meadowfoam oil, neatsfoot oil, oitica oil, and castor oil.
Waxes are generally defined as fatty acid esters of alcohols and are formed by reaction of an alcohol and a fatty acid to produce a wax ester and water, as shown with the following general reaction: in-line-formulae description="In-line Formulae" end="lead"? CH 3 (CH 2 ) n CH 2 OH+CH 3 (CH 2 ) n COOH→CH 3 (CH 2 ) n CH 2 COOCH 2 (CH 2 )CH 3 +H 2 O in-line-formulae description="In-line Formulae" end="tail"? Naturally occurring waxes can be classified as organic waxes and mineral waxes. Those organic waxes derived from animals include, but are not limited to: beeswax, Chinese wax, shellac, spermaceti, and wool (anhydrous lanolin) wax. Those derived from vegetables include, but are not limited to, bayberry, carnauba, esparto, Japan wax, jojoba, ouricury, and sugarcane wax. Those mineral waxes derived from petroleum include, but are not limited to, microcrystalline, comprising hydrocarbons with molecular weights of between 490 and 800, and paraffin, comprising hydrocarbons with molecular weights of between 350 and 420. Other waxes derived from minerals include, but are not limited to, montan, comprised of tricontanyl esters of acids containing between 28 and 30 carbons. Another class of waxes, known as polyalphaolefins, are synthetic straight chain and branched paraffins, specifically those classified as alpha-olefins, defined as olefins or alkenes with a chemical formula C x H 2x , such that the double bond occurs at the primary or alpha position (between the first and the second carbon of the chain). Alpha-olefins can be further subdivided into branched and linear based upon the specific arrangement of the carbon molecules. The molecular weight of these synthetic molecules, as well as the degree to which they are branched, could potentially be adjusted to target a specific melting point desired for a certain application.
Another non-limiting classification of lipids is terpenes, defined as condensation products of isoprene, or 2-methyl-1,3 butadiene. These may be linear or cyclic, include major essential oils, fat-soluble colors, fat-soluble vitamins, and steroids, and are further subdivided by the number of isoprene units as monoterpenes (two units), sesquiterpenes (three units), diterpenes (four units), triterpenes (six units), tetraterpenes (eight units), and polyterpenes (more than eight units). From these, it is possible to synthesize many sterols, which include, but are not limited to isoprene, bixin, geraniol, β-carotene, limonene, zeaxanthin, squalene, lycopene, cholesterol, stigmasterol, α 1 -sitosterol, β-sitosterol, and campesterol.
Silicones are defined generally as synthetic compounds or polymers that contain silicon. Also referred to as polymerized siloxanes or polysiloxanes, these are defined as mixed inorganic-organic polymers with the general formula: in-line-formulae description="In-line Formulae" end="lead"? [R 2 SiO] n in-line-formulae description="In-line Formulae" end="tail"? where R is an organic group such as methyl, ethyl, or phenyl.
There may be other suitable components than those listed herein, and as such, any other lipids or fluids commonly used in barrier release coatings in the industry or otherwise suitable to coat the surface of a solid mold such that the adherence of the polyurethane foam reactants is inhibited should be considered as well.
Emulsifiers may be used to stabilize the barrier release coating in the carrier solvent; that is to be in a stable emulsion with each other so that they do not separate upon standing. Emulsifiers may be categorized as cationic, anionic, non-ionic, or amphoteric. Emulsifiers may include, but are not limited to, fatty acids with carbon lengths of 8 to 22, fatty acid carboxylates with sodium, calcium, zinc, magnesium, and other metal ions. Some examples of emulsifiers include, but are not limited to, acetophenone, dimer acids, isostearic acids, linoleic acids, oleic acids, ricinoleic acid, cetyl alcohol, decyl alcohol, hexadecyl alcohol, isodecyl alcohol, isohexadecyl alcohol, lauryl alcohol, oleyl alcohol, stearyl alcohol, tridecyl alcohol, arachidyl propionate, ARLAMOL™ E, beeswax, benzene, bensonitrile, bromobenzene, ceresine wax, chlorinated paraffin, chlorobenzene, cocoa butter, corn oil, cottonseed oil, cyclohexane, decahydro naphthalene, decyl acetate, diethyl aniline, diisoctyl phthalate, diisopropyl adipate, diisopropyl benzene, dimethyl silicone, ethyl aniline, ethyl benzoate, fenchone, glycerol monostearate, hydrogenated peanut oil, isopropyl myristate, isopropyl lanolate, isopropyl palmitate, jojoba oil, kerosene, anhydrous lanolin, liquid lanolin, lard, lauryl amine, menhaden oil, methyl phenyl silicone, methyl silicone, naphthenic mineral oil, paraffinic mineral oil, mineral spirits, mink oil, nitrobenzene, N,N-diethyl-m-toluamide, nonyl phenol, orthodichlorobenzene, palm oil, paraffin wax, petrolatum, petroleum naphtha, pine oil, polyethylene wax, cetyl ether polyoxypropylene 30, propene tetramer, rapeseed oil, silicone oil, soybean oil, styrene, toluene, trichlorotrifluoroethane, tricresyl phosphate, and xylene. The emulsifier is added to reduce settling or separation of the mold release in the carrier solvent during long term storage.
One or more curing catalysts is added in the range of about 0.01 independently to about 98% by weight of the catalyst in the mold release mixture, alternatively from about 1 independently to about 80 wt %, before application to the mold surface. In one non-limiting embodiment, the curing catalyst in the mold release mixture is adjusted in a range to get the required demold time and surface cure depending on the mold composition, surface roughness, surface temperature and polyurethane reactant exotherm and chemistry. Prior to mixing in the mold release mixture, curing catalysts may be in liquid or solid form, having melting points less than about 300° F. (about 150° C.) at 760 mm Hg. Curing catalysts may comprise of nitrogen-containing compounds such as, but not limited to, tertiary amines, amides, carbamide (urea), cyclohexyldimethylamine; 2-dimethylaminoethanol; 4-ethylmorpholine; N,N,4-trimethylpiperazine-1-ethylamine, 1,4-dimethylpiperazine, 3-aminopropyldimethylamine; 2,2′-iminodiethanol, 1-methylimidazole; 1,2-dimethylimidazole; 2-[[2-(dimethylamino)ethyl]methylamino]ethanol; N-[3-(dimethylamino)propyl]-N,N′,N′-trimethylpropane-1,3-diamine; 1,1′-[[3-(dimethylamino)propyl]imino]bispropan-2-ol; (2-[[2-(dimethylamino)ethoxy]ethyl)methylamino]ethanol; benzyldimethylamine; 4-methylmorpholine, N,N,N′,N′-tetramethylhexamethylenediamine; 2-[2-(dimethylamino)ethoxy]ethanol; 1,4-diazabicyclooctane; bis(2-dimethylaminoethyl)(methyl)amine, N,N,N′,N′-tetramethyl-2,2′-oxybis(ethyl)amine; 2,2′-dimorpholinyldiethylether; 1,8-diazabicyclo[5.4.0]undec-7-ene; N′-[3-(dimethylamino)propyl]-N,N-dimethylpropane-1,3-diamine; N,N,N′,N′,N′,N′-hexamethyl-1,3,5-triazine-1,3,5(2H,4H,6H)-tripropanamine; N, N-bis(3-(dimethylamino)propyl]-N′,N′-dimethylpropane-1,3-diamine, triethylamines; and combinations thereof; or soaps, alcoholates or salts of metals having the formula: in-line-formulae description="In-line Formulae" end="lead"? Me(OR′) m X n-m in-line-formulae description="In-line Formulae" end="tail"? where Me is a metal having an atomic number in the range of 21 to 83, R′ is selected from the group consisting of aliphatic, cycloaliphatic, and aryl hydrocarbon radicals containing at least six carbon atoms, n is the valence of the metal Me selected and is at least 3, X is an organic carboxylic acid radical and m is a positive integer selected from the range of 0 to the valence of the metal Me, such that this compound catalyzes the chemical reaction between polyisocyanate and polyester with accompanying foaming of said composition.
In the context in which they have been referred, an amine can be defined as an ammonia molecule with one or more aliphatic and/or aromatic organic groups attached. They have the general formulas of either NH 2 R, NHR 2 , or NR 3 . More specifically, these amines can be referred to as primary amines, secondary amines, and tertiary amines, respectively. An amide is a variation on this wherein a carbonyl group lies between the nitrogen and one of the R groups, which may more generally be defined as any organic compound containing the group —C(O)NH 2 . In both cases, the R group can be defined as being selected from a group consisting of bonded molecules, at least one of which is carbon and serves as the bonding site for other attached groups in the overall compound. In the case of an amide, the definition of an R group may be extended to comprise a hydrogen atom by itself. In one non-limiting embodiment, the R group contains from 0 independently to 100 carbon atoms; alternatively, from 1 independently to 25 carbon atoms. It should be noted the R group does not necessarily represent the same group across various instances of, or even within the same, amines, such that, for example, NR 3 may equally be represented as N bonded to R, R′, and R″, where all three groups may be distinct from one another. Nor, for example, should the R group in the general formula NH 2 R necessarily be taken to represent the same group as any of those in NHR 2 or NR 3 . “Other attached groups” are defined herein as any group containing atoms other than nitrogen, carbon, or hydrogen but which may additionally include nitrogen, carbon, and/or hydrogen; alternatively, as any group containing atoms defined as non-metals on the Periodic Table, which includes, but is not necessarily limited to, phosphorus, oxygen, sulfur, selenium, fluorine, chlorine, bromine, and iodine, and combinations thereof, possibly, but not necessarily, in addition to any combination of carbon, hydrogen, and/or nitrogen. Suitable examples of other attached groups include, but are not necessarily limited to, CH 2 OCH 2 CH 2 N(CH 3 ) 2 , C 6 H 5 , and CH 2 O(CH 2 ) 2 NCH 3 (CH 2 ) 2 OH in the cases of bis-(2-dimethylaminoethyl)ether (ZF-22), benzyldimethylamine (BDMA), and N,N,N′-trimethyl-N′-hydroxyethylbisaminoethylether (ZF-10), respectively.
Barrier release coatings and curing catalysts and optional emulsifiers may be dispersed in a solvent carrier comprising water; but also volatile organic solvents having a boiling point of less than about 392° F. (about 200° C.) at 760 mmHg such as, but not limited to acetonitrile, acrylonitrile, 3-chloropropene (allyl chloride), benzene, benzyl chloride, bromodichloromethane, bromoethane (ethyl bromide), bromoform, bromomethane, 1,3-butadiene, n-butane, chlorobenzene, chloroethane, chloroform, chloromethane, carbon disulfide, carbon tetrachloride, 2-chlorotoluene, cyclohexane, dibromochloromethane, 1,2-dibromoethane, 1,2-dichlorobenzene, 1,3-dichlorobenzene, 1,4-dichlorobenzene, FREON® 12 (dichlorodifluoromethane), 1,1-dichloroethane, 1,2-dichloroethane, 1,1-dichloroethene, 1,2-dichloroethene (cis), 1,2-dichloroethene (trans), 1,2-dichloropropane, 1,3-dichloropropene (cis), 1,3-dichloropropene (trans), FREON®114 (1,2-dichlorotetrafluoroethane), 1,4-dioxane, ethyl acetate, ethanol, ethylbenzene, 4-ethyltoluene, n-heptane, hexachloro-1,3-butadiene, n-hexane, isopropyl alcohol (2-propanol), isopropylbenzene (cumene), methylene chloride, 2-hexanone (MBK), 2-butanone (MEK), 4-methyl-2-pentanone (MIBK), methyl methacrylate, methyl-tertbutyl ether (MTBE), naphthalene, propylene, styrene, tertiary butyl alcohol (TBA), 1,1,2,2-tetrachloroethane, tetrachloroethene, tetrahydrofuran, toluene, 1,2,4-trichlorobenzene, 1,1,1-trichloroethane, 1,1,2-trichloroethane, trichloroethene, FREON®11 (trichlorofluoromethane), FREON®113 (1,1,2-trichloro-1,1,2-trifluoroethane), 1,2,4-trimethylbenzene, 1,3,5-trimethylbenzene, 2,2,4-trimethylpentane (isooctane), vinyl acetate, bromoethene (vinyl bromide), vinyl chloride, xylene (para and meta), xylene (ortho), xylene(mixed isomers), and combinations thereof. Alternatively, the organic solvent may be a semi-volatile solvent, comprising a boiling point between about 200° C. to about 500° C. at 760 mmHg such as, but not limited to methylated siloxanes.
Alternatively, the barrier release coating and curing catalyst may be mixed to form a solid or liquid at room temperature (about 25° C.) such as a paste or high viscosity liquid to wipe on the mold surface. As used in this instance, a paste can be defined as a substance that behaves as a solid until a load or stress is applied with a force greater than or equal to the sheer threshold of the solid, at which point it flows like a fluid. In another non-limiting embodiment, a paste is a semi-solid substance at ambient temperature (about 20 to 22° C. or 68 to 72° F.).
Solvent carriers and optional emulsifiers are chosen based on their ability to solvate the barrier release coating, curing catalyst. The emulsifier package is chosen based on its Hydrophile-Lipophile properties (HLB) for solubilizing the barrier release coating and curing catalyst in the carrier agent.
The Hydrophile-Lipophile Balance (HLB) is the balance of the size and strength of the hydrophilic and lipophilic groups of an emulsifier, representing the tendency of an emulsifier to solubilize in water and oil, respectively. An emulsifier or emulsifier system is capable of facilitating the solvation of some or all of the components of the mold release mixture into an emulsion, defined as a fine dispersion of minute droplets of one liquid into another, into which it is not soluble or miscible. If the exact nature of the components of a blend is known, this value can be calculated for each component using the following equation:
HLB
=


MH
M

×
20 where MH is the molecular mass of the hydrophilic portion of the molecule and M is the molecular mass of the whole molecule. If such a calculation is not possible or is impractical, the HLB of a system can be determined experimentally via invert emulsion experiments, gas-liquid chromatography, or nuclear magnetic resonance spectroscopy. Frequently, emulsifiers represent a blend, where the resultant HLB of the system is calculated as the weighted average of the HLBs of the individual components. For a water and oil system, the required HLB can be calculated experimentally, and the relative values of the HLB of the emulsifier system will determine the type and thickness of solution desired in the final product. For example, an emulsifier system with an excessively low HLB can be used as a thickener. In the case of mold release, which is applied through a spray, the solution should be of a fairly low viscosity, so the HLB of the emulsification system should be targeted to be at least as hydrophilic as the required HLB of the system (HLB emulsification ≥HLB required ). Once the appropriate HLB for the system has been determined, it is important to find an emulsification system with the ideal chemical type for ideal emulsification. This, too, can be determined experimentally. The emulsifier blend can be adjusted to suit this requirement while tuning the HLB. The percentage of each emulsifier required to have a blend of emulsifiers A and B with the desired HLB, X, can be calculated with the following equations:
%
⁢



⁢
A

=


100
×

(

X
-

HLB
B


)




HLB
A

-

HLB
B %
⁢



⁢
B

=

100
-

%
⁢



⁢
A
Ideally, these mixtures should contain an emulsifier with lipophilic tendencies and another with hydrophilic tendencies, as these blends are the most stable. The HLB value is a number falling between 0 and 20, generally broken down such that those emulsifiers with HLBs between 4-6 are water in oil (W/O) emulsifiers, characterized as emulsifiers that are preferentially oil-soluble, those with HLBs between 7-9 are wetting agents, defined as a chemical that can be added to a liquid to reduce its surface tension and make it more effective in spreading over and penetrating surfaces, those with HLBs between 8-18 are oil in water (O/W) emulsifiers, characterized as emulsifiers that are preferentially water-soluble, those with HLBs between 13-15 are detergents, defined as substances that are oil-soluble and capable of holding insoluble foreign matter in suspension, and those with HLBs between 10-18 are solubilizers, defined as agents that increase the solubility of a substance.
When surfactants are used in a solution, the point known as the critical micelle concentration (CMC) is the concentration of surfactant past which all additional surfactant will interact with itself to form micelles. By definition, surfactants are molecules that contain a region that is lipophilic (the “tail”, containing an abundance of carbon and hydrogen and is attractive to oils) and another that is hydrophilic (the “head”, which is generally polar and is attractive to water). When the CMC is reached, these molecules interact with one another, aligning their corresponding lipophilic and hydrophilic portions with those of adjacent surfactants to produce a structure that can have a variety of shapes, the most common of which is a sphere where the hydrophilic heads reside on the outside and the lipophilic tails are collected on the inside (see FIGS. 4 and 5 ). Known as a micelle, these surfactants no longer contribute to surface tension or aid in the emulsion of insoluble components of a mixture. The value of this CMC is affected by the presence of various salts, ions, and other components, and was a factor that was carefully considered in the selection of the emulsifier and determination of the optimal mixture for the mold release solutions addressed in the composition and methods described herein. The surface tension of polyurethane foams has a strong relationship with both the cellular structure of the foam and the skin of the final molded product.
The propensity of a liquid to wet and spread over a solid surface rather than retracting from the surface and beading is based on both the surface tension of the liquid and the surface energy, or wetting tension, of the solid surface. The wetting tension of a surface can be measured according to ASTM D 2578-04, which involves the preparation and application of a series of mixtures of formamide and ethyl CELLOSOLVE™ of gradually increasing surface tensions onto the solid surface in question until a mixture is found that just wets the surface. Should the wetting tension be greater than or equal to the liquid surface tension, the liquid will readily wet, whereas a lower wetting tension would lead to the breaking of the liquid into droplets.
The remaining presence of a high level of solvent coating the surface of the mold would allow the mold release to flow, leading to an inconsistent coating on the surface of the mold. The remaining presence of these solvents can also serve to interact with the polyurethane foam, acting as a blowing agent, defined here as a substance which is capable reacting with isocyanate and producing a CO 2 gas (acting as an auxiliary blowing agent for aqueous-based solvents) or decreasing density, thereby softening the surface of the polyurethane foam. It is therefore desirable for this solvent to vaporize quickly from the surface of the mold, leaving behind those components that are active in curing polyurethane skins and facilitating their release from the mold.
The temperature of the mold is an important consideration in the selection of the boiling point of the solvent carrier, which can be adjusted with the addition of various salts and other components in the system. The ebulliometry, or boiling point elevation of the solvent, is the change in the temperature at which the solvent vaporizes due to the presence of solute in the overall solution. This can be calculated with the following equation: in-line-formulae description="In-line Formulae" end="lead"? Δ T b =K b ×b B in-line-formulae description="In-line Formulae" end="tail"? where K b is the ebullioscopic constant of the solvent and b B is the molality of the solution, calculated as the molality of the solvent times the van't Hoff factor, a constant number that represents the number of individual particles formed by the compound in solution. K b can be calculated with the following equation:
K
b

=


RT
b
2

⁢

M

Δ
⁢



⁢
H where here R is the gas constant, T b is the boiling temperature of the pure solvent, M is the molar mass of the solvent, and ΔH is the heat of vaporization per mole of the solvent.
The mold temperatures typically used in molded systems fall in the non-limiting range of about 32° F. to about 400° F. (about 0° C. to about 204° C.). When high amounts of blowing agents such as acetone are used in the formulation of the polyurethane foam, the vaporization of these agents will lead to a reduction of the mold temperature that must be offset by having the mold set to a higher temperature, but the net resultant temperature should still fall within this range.
Following the addition of the mold release solution to the surface of the solid mold, it may be desirable for much of the solvent to be vaporized before the polyurethane reactants are introduced to the surface of the solid mold. This can be achieved by any method comprising some combination of the addition of heat to or the reduction of atmospheric pressure of the mold release solution sufficient to achieve the boiling point of the mold release solution over a period of time such that the resulting layer of mold release solution remaining on the surface of the molded part contains a sufficiently low concentration of solvent to allow for the optimal functioning of the active components of the mold release solution, namely the barrier release coating and the curing catalyst, to allow for optimal behavior in aiding the surface curing of the molded part and the release of the final molded part from the solid mold.
One non-limiting method of application of a mold release solution onto a solid mold is via spraying, achieved by preparing a solution with a sufficiently low viscosity and supplying the mold release solution via a pump, pressure pot, gravity feed or other suitable means to evenly apply the mold release liquid over the surface of the solid mold. The spray may be supplied via hydraulic pressure or additional air atomization.
Another non-limiting method of application of a mold release solution onto a solid mold is via wiping, or the mechanical addition via rubbing or other suitable mechanical shear forces of a liquid or a paste onto the surface of a solid by use of an intermediate carrier material such as a cloth, polyurethane foam, or any other suitable material that will contain a sufficient volume of the material until enough force is applied to disperse the material at a metered rate over a given surface area of a solid. In the case of a wax, the carrier can be more broadly defined as any material on which the wax is deposited that is then used to redeposit the wax onto a solid surface, as the retention of the wax is dictated through the internal adherence of that wax to the surrounding waxy material.
Another non-limiting method of application of a mold release mixture onto a solid mold is via dipping, wherein the mold itself is submerged in a liquid solution of mold release mixture, allowing the adherence of mold release mixture onto the solid surface of the mold, and removed, whereupon exposure to air and any suitable means of vaporizing the liquid solvent portion of the mold release mixture discussed herein can dry the mold release mixture, leaving behind the desired layer of mold release mixture on the surface of the mold.
There may be may other methods of coating a solid mold with a mold release mixture, and as such, any suitable means of transferring the mold release mixture as either a liquid or a wax onto the surface of a solid mold not discussed herein should be considered a further extension of the scope of this discussion.
There can also be some variability in the order in which the components may be added to the surface of the mold, the net result of which could be a variable concentration gradient of the two components of the mold release system. One non-limiting embodiment of spray order involves first spraying an initial coating of the barrier release coating by itself to form a base layer. In one non-limiting embodiment the top surface of this barrier release coating is dry before the next coat is applied. This is then followed by the application of a solution containing a mixture with some amount of barrier release coating of a concentration of between about 0.1 to about 98 wt % and curing catalyst at a concentration of between about 1 to about 98 wt %, which can optionally be reapplied separately for each iteration of usage without the need to reapply the initial, base layer until such a time as its concentration has been depleted.
