Repository: aishwaryajadhav/Chemical-Patent-Reaction-Extraction

File: data/eval_patent_texts/dow/US10125232-20181113.txt (part 1 of 2)
TITLE
Process for producing flame-retardant porous materials based on polyurea
ABSTRACT
The present invention relates to a process for producing flame-retardant porous materials comprising the following steps:

(a) reacting at least one polyfunctional isocyanate (a1) and at least one polyfunctional aromatic amine (a2) in an organic solvent optionally in the presence of water as component (a3) and optionally in the presence of at least one catalyst (a5); and then
(b) removing the organic solvent to obtain the organic porous material,

where step (a) is carried out in the presence of at least one organic flame retardant as component (a4), where this flame retardant is soluble in the solvent.



The invention further relates to the porous materials thus obtainable, and also to the use of the porous materials for thermal insulation.
This application is a Continuation of U.S. application Ser. No. 13/422,704, filed on Mar. 16, 2012, now pending.
The present invention relates to a process for producing flame-retardant porous materials comprising the following steps: (a) reacting at least one polyfunctional isocyanate (a1) and at least one polyfunctional aromatic amine (a2) in an organic solvent optionally in the presence of water as component (a3) and optionally in the presence of at least one catalyst (a5); and then
(b) removing the organic solvent to obtain the organic porous material,

where step (a) is carried out in the presence of at least one organic flame retardant as component (a4), where this flame retardant is soluble in the solvent.
The invention further relates to the porous materials thus obtainable, and also to the use of the porous materials for thermal insulation.
On the basis of theoretical considerations, porous materials, such as polymer foams, with pores in the size range of a few micrometers or markedly less, and with high porosity of at least 70% are particularly good thermal insulators.
These porous materials with small average pore diameter can by way of example take the form of organic xerogels. The term xerogel is not used uniformly throughout the literature. The term xerogel generally means a porous material which has been produced via a sol-gel process, where the liquid phase has been removed from the gel via drying of the liquid phase below the critical temperature and below the critical pressure (“subcritical conditions”). In contrast to this, the term aerogels is generally used when the removal of the liquid phase from the gel takes place under supercritical conditions.
In the sol-gel process, a sol based on a reactive organic gel precursor is first produced, and then the sol is gelled via a crosslinking reaction to give a gel. In order to obtain a porous material, such as a xerogel, from the gel, the liquid has to be removed. The simplified term drying is used hereinafter to denote that step.
WO-2008/138978 discloses xerogels comprising from 30 to 90% by weight of at least one polyfunctional isocyanate and from 10 to 70% by weight of at least one polyfunctional aromatic amine, where the volume-average pore diameter of these is at most 5 micrometers.
However, the drying process in the processes known from the prior art, in particular the drying process under subcritical conditions, is attended by shrinkage, with porosity reduction and density increase.
Another problem with the formulations which are known from the prior art and are based on isocyanates and on amines is that the flame retardancy properties are inadequate for many applications.
It was therefore an object to avoid the abovementioned disadvantages. In particular, the intention was to provide a porous material which does not have the abovementioned disadvantages or has them to a reduced extent. The porous materials were intended to have advantageous thermal conductivity in vacuo. A further intention was that the porous materials also have low thermal conductivity at pressures above the vacuum range, in particular within a pressure range from about 1 mbar to about 100 mbar. This is desirable since a pressure increase occurs in vacuum panels over the course of time. A further intention was that the porous materials also have advantageous thermal conductivities in the aerated condition, i.e. at atmospheric pressure. A further intention was that the porous material simultaneously have high porosity, low density, and adequately high mechanical stability, together with advantageous flame retardancy properties.
The intention was to discover a process which gives porous organic materials with improved flame retardancy properties. At the same time, the intention was that the materials have an advantageous pore structure, so that abovementioned advantages are retained. The shrinkage occurring on removal of the solvent from the gel product obtained should be minimized, in particular when the solvent is removed under subcritical conditions.
The process of the invention and the porous materials thus obtainable were accordingly discovered.
The process of the invention for producing a porous material comprises the following steps: (a) reacting at least one polyfunctional isocyanate (a1) and at least one polyfunctional aromatic amine (a2) in an organic solvent optionally in the presence of water as component (a3) and optionally in the presence of at least one catalyst (a5); and then
(b) removing the organic solvent to obtain the organic porous material,

where step (a) is carried out in the presence of at least one organic flame retardant as component (a4), where this flame retardant is soluble in the solvent.
An organic flame retardant is an organic compound which is at the same time a flame retardant. An organic compound is a compound which comprises at least one carbon atom.
A flame retardant is a compound or a mixture of a plurality of compounds which improves the flame retardancy properties of the resultant porous materials. For the purposes of the present invention, flame retardancy properties are characterized via the BKZ test. The term BKZ test means the determination of the fire index (combustibility class and fume class) as in “Wegleitung für Feuerpolizeivorschriften: Baustoffe and Bauteile” [Guidelines for Fire Authority Regulations: Construction Materials and Components], Part B: Prüfbestimmungen [Test Procedures], 1988 edition (with 1990, 1994, and 1995 addendums) of the Vereinigung Kantonaler Feuerversicherungen (VKF) [Association of Swiss Cantonal Fire Insurers]. A flame retardant is preferably characterized in that it leads to a combustibility class of 5 for the resultant porous materials in the BKZ test.
Preferred embodiments can be found in the claims and the description. Combinations of preferred embodiments are within the scope of this invention. Preferred embodiments of the components used are first explained below.
The polyfunctional isocyanates (a1) are hereinafter together termed component (a1). Correspondingly, the polyfunctional aromatic amines (a2) are hereinafter together termed component (a2). It is obvious to the person skilled in the art that the monomer components mentioned are present in reacted form in the porous material.
For the purposes of the present invention, the term functionality of a compound means the number of reactive groups per molecule. In the case of monomer component (a1), the functionality is the number of isocyanate groups per molecule. In the case of the amino groups of monomer component (a2), the term functionality means the number of reactive amino groups per molecule. The functionality of a polyfunctional compound here is at least 2.
If component (a1) and/or (a2) use(s) a mixture made of compounds having different functionality, the functionality of the components is the respective number average functionality of the individual compounds. A polyfunctional compound comprises at least two of the abovementioned functional groups per molecule.
Component (a1)
The process of the invention reacts at least one polyfunctional isocyanate as component (a1).
For the purposes of the process of the invention, the amount used of component (a1) is preferably at least 20% by weight, in particular at least 30% by weight, particularly preferably at least 40% by weight, very particularly preferably at least 55% by weight, in particular at least 68% by weight, based in each case on the total weight of components (a1) to (a4), which is 100% by weight. For the purposes of the process of the invention, the amount used of component (a1) is moreover preferably at most 99.8% by weight, in particular at most 99.3% by weight, particularly preferably at most 97.5% by weight, based in each case on the total weight of components (a1) to (a4), which is 100% by weight.
Polyfunctional isocyanates that can be used are aromatic, aliphatic, cycloaliphatic, and/or araliphatic isocyanates. These polyfunctional isocyanates are known per se or can be produced by methods known per se. The polyfunctional isocyanates can also in particular be used in the form of mixtures, in which case component (a1) therefore comprises various polyfunctional isocyanates. Polyfunctional isocyanates that can be used as monomer units (a1) have two or more than two isocyanate groups per molecule of monomer component (and in the first case are called diisocyanates).
Particularly suitable compounds are diphenylmethane 2,2′-, 2,4′-, and/or 4,4′-diisocyanate (MDI), naphthylene 1,5-diisocyanate (NDI), tolylene 2,4- and/or 2,6-diisocyanate (TDI), 3,3′-dimethyldiphenyl diisocyanate, diphenylethane 1,2-diisocyanate, and/or p-phenylene diisocyanate (PPDI), tri-, tetra-, penta-, hexa-, hepta-, and/or octamethylene diisocyanate, 2-methylpentamethylene 1,5-diisocyanate, 2-ethylbutylene 1,4-diisocyanate, pentamethylene 1,5-diisocyanate, butylene 1,4-diisocyanate, 1-isocyanato-3,3,5-trimethyl-5-isocyanatomethylcyclohexane (isophorone diisocyanate, IPDI), 1,4- and/or 1,3-bis(isocyanatomethyl)cyclohexane (HXDI), cyclohexane 1,4-diisocyanate, 1-methylcyclohexane 2,4- and/or 2,6-diisocyanate, and dicyclohexylmethane 4,4′-, 2,4′-, and/or 2,2′-diisocyanate.
Aromatic isocyanates are preferred polyfunctional isocyanates (a1). The following embodiments are particularly preferred as polyfunctional isocyanates of component (a1): i) polyfunctional isocyanates based on tolylene diisocyanate (TDI), in particular 2,4-TDI or 2,6-TDI, or a mixture made of 2,4- and 2,6-TDI;
ii) polyfunctional isocyanates based on diphenylmethane diisocyanate (MDI), in particular 2,2′-MDI or 2,4′-MDI, or 4,4′-MDI, or oligomeric MDI, which is also termed polyphenyl polymethylene isocyanate, or a mixture made of two or three of the abovementioned diphenylmethane diisocyanates, or crude MDI, which is produced during the production of MDI, or a mixture made of at least one oligomer of MDI and at least one of the abovementioned low-molecular-weight MDI derivatives;
iii) a mixture made of at least one aromatic isocyanate as in embodiment i) and at least one aromatic isocyanate as in embodiment ii).
Oligomeric diphenylmethane diisocyanate is particularly preferred as polyfunctional isocyanate. Oligomeric diphenylmethane diisocyanate (hereinafter oligomeric MDI) is a mixture made of a plurality of oligomeric condensates and thus of derivatives of diphenylmethane diisocyanate (MDI). The polyfunctional isocyanates can also preferably be composed of mixtures of monomeric aromatic diisocyanates and of oligomeric MDI.
Oligomeric MDI comprises one or more polynuclear condensates of MDI having functionality of more than 2, in particular 3 or 4, or 5. Oligomeric MDI is known and is often termed polyphenyl polymethylene isocyanate, or else polymeric MDI. Oligomeric MDI is usually composed of a mixture made of MDI-based isocyanates with varying functionality. Oligomeric MDI is usually used in a mixture with monomeric MDI.
The (average) functionality of an isocyanate which comprises oligomeric MDI can vary within the range from about 2.2 to about 5, in particular from 2.4 to 3.5, in particular from 2.5 to 3. One such mixture of MDI-based polyfunctional isocyanates having varying functionalities is in particular crude MDI, which is produced during the production as intermediate product in crude MDI production of MDI, usually catalyzed by hydrochloric acid.
Polyfunctional isocyanates or mixtures of a plurality of polyfunctional isocyanates based on MDI are known and are marketed by way of example as Lupranat® by BASF Polyurethanes GmbH.
The functionality of component (a1) is preferably at least two, in particular at least 2.2, and particularly preferably at least 2.4. The functionality of component (a1) is preferably from 2.2 to 4, and particularly preferably from 2.4 to 3.
The content of isocyanate groups in component (a1) is preferably from 5 to 10 mmol/g, in particular from 6 to 9 mmol/g, particularly preferably from 7 to 8.5 mmol/g. The person skilled in the art is aware of a reciprocal relationship between the content of isocyanate groups in mmol/g and the value known as equivalent weight in g/equivalent. The content of isocyanate groups in mmol/g is calculated from the content in % by weight as in ASTM D5155-96 A.
In one preferred embodiment, component (a1) is composed of at least one polyfunctional isocyanate selected from diphenylmethane 4,4′-diisocyanate, diphenylmethane 2,4′-diisocyanate, diphenylmethane 2,2′-diisocyanate, and oligomeric diphenylmethane diisocyanate. For the purposes of this preferred embodiment, component (a1) particularly preferably comprises oligomeric diphenylmethane diisocyanate, and its functionality is at least 2.5.
The viscosity of component (a1) used can vary widely. The viscosity of component (a1) is preferably from 100 to 3000 mPa·s, particularly preferably from 200 to 2500 mPa·s.
Component (a2)
Component (a2) in the invention is at least one polyfunctional aromatic amine.
Component (a2) can to some extent be produced in situ. In this type of embodiment, the reaction for the purposes of step (a) takes place in the presence of water (a3). Water reacts with the isocyanate groups to give amino groups with liberation of CO 2 . Polyfunctional amines are thus to some extent produced as intermediate product (in situ). During a further course of the reaction, they are reacted with isocyanate groups to give urea linkages.
In this preferred embodiment, the reaction is carried out in the presence of water and of a polyfunctional aromatic amine as component (a2), and also optionally in the presence of a catalyst (a5).
In another embodiment, likewise preferred, the reaction of component (a1) and of a polyfunctional aromatic amine as component (a2) is optionally carried out in the presence of a catalyst (a5). No water (a3) is present here.
Polyfunctional aromatic amines are known per se to the person skilled in the art. The term polyfunctional amines means amines which, per molecule, have at least two amino groups reactive toward isocyanates. Groups reactive toward isocyanates here are primary and secondary amino groups, where the reactivity of the primary amino groups is generally markedly higher than that of the secondary amino groups.
The polyfunctional aromatic amines are preferably binuclear aromatic compounds having two primary amino groups (bifunctional aromatic amines), or corresponding tri- or polynuclear aromatic compounds having more than two primary amino groups, or a mixture made of the abovementioned compounds. Preferred polyfunctional aromatic amines of component (a2) are in particular isomers and derivatives of diaminodiphenylmethane.
The bifunctional binuclear aromatic amines mentioned are particularly preferably those of the general formula I,
where R 1 and R 2 can be identical or different and are selected mutually independently from hydrogen and linear or branched alkyl groups having from 1 to 6 carbon atoms, and where all of the substituents Q 1 to Q 5 and Q 1′ to Q 5′ are identical or different and are selected mutually independently from hydrogen, a primary amino group, and a linear or branched alkyl group having from 1 to 12 carbon atoms, where the alkyl group can bear further functional groups, with the proviso that the compound of the general formula I comprises at least two primary amino groups, where at least one of Q 1′ , Q 3′ , and Q 5′ is a primary amino group, and at least one of Q 1′ , Q 3′ , and Q 5′ is a primary amino group.
In one embodiment, the alkyl groups for the purposes of the substituents Q of the general formula I are selected from methyl, ethyl, n-propyl, isopropyl, n-butyl, sec-butyl, and tert-butyl. Compounds of this type are hereinafter termed substituted aromatic amines (a2-s). However, it is likewise preferable that all of the substituents Q are hydrogen, to the extent that they are not amino groups as defined above (the term used being unsubstituted polyfunctional aromatic amines).
It is preferable that R 1 and R 2 for the purposes of the general formula I are identical or different and are selected mutually independently from hydrogen, a primary amino group, and a linear or branched alkyl group having from 1 to 6 carbon atoms. It is preferable that R 1 and R 2 are selected from hydrogen and methyl. It is particularly preferable that R 1 ═R 2 ═H.
Other suitable polyfunctional aromatic amines (a2) are in particular isomers and derivatives of toluenediamine. Particularly preferred isomers and derivatives of toluenediamine for the purposes of component (a2) are toluene-2,4-diamine and/or toluene-2,6-diamine, and diethyltoluenediamines, in particular 3,5-diethyltoluene-2,4-diamine and/or 3,5-diethyltoluene-2,6-diamine.
It is very particularly preferable that component (a2) comprises at least one polyfunctional aromatic amine selected from 4,4′-diaminodiphenylmethane, 2,4′-diaminodiphenylmethane, 2,2′-diaminodiphenylmethane, and oligomeric diaminodiphenylmethane.
Oligomeric diaminodiphenylmethane comprises one or more polynuclear methylene-bridged condensates of aniline and formaldehyde. Oligomeric MDA comprises at least one, but generally a plurality of, oligomers of MDA having functionality of more than 2, in particular 3 or 4, or 5. Oligomeric MDA is known or can be produced by methods known per se. Oligomeric MDA is usually used in the form of mixtures with monomeric MDA.
The (average) functionality of a polyfunctional amine of component (a2), where this amine comprises oligomeric MDA, can vary within the range from about 2.3 to about 5, in particular 2.3 to 3.5, and in particular from 2.3 to 3. One such mixture of MDA-based polyfunctional amines having varying functionalities is in particular crude MDA, which is produced in particular during the condensation of aniline with formaldehyde as intermediate product in production of crude MDI, usually catalyzed by hydrochloric acid.
It is particularly preferable that the at least one polyfunctional aromatic amine comprises diaminodiphenylmethane or a derivative of diaminodiphenylmethane. It is particularly preferable that the at least one polyfunctional aromatic amine comprises oligomeric diaminodiphenylmethane. It is particularly preferable that component (a2) comprises oligomeric diaminodiphenylmethane as compound (a2) and that its total functionality is at least 2.1. In particular, component (a2) comprises oligomeric diaminodiphenylmethane and its functionality is at least 2.4.
For the purposes of the present invention it is possible to control the reactivity of the primary amino groups by using substituted polyfunctional aromatic amines for the purposes of component (a2). The substituted polyfunctional aromatic amines mentioned, and stated below, hereinafter termed (a2-s), can be used alone or in a mixture with the abovementioned (unsubstituted) diaminodiphenylmethanes (where all Q in formula I are hydrogen, to the extent that they are not NH 2 ).
In this embodiment, Q 2 , Q 4 , Q 2′ , and Q 4′ for the purposes of the formula I described above, inclusive of the attendant definitions, are preferably selected in such a way that the compound of the general formula I has at least one linear or branched alkyl group, where this can bear further functional groups, having from 1 to 12 carbon atoms in α-position with respect to at least one primary amino group bonded to the aromatic ring.
It is preferable that Q 2 , Q 4 , Q 2′ , and Q 4′ in this embodiment are selected in such a way that the substituted aromatic amine (a2-s) comprises at least two primary amino groups which respectively have one or two linear or branched alkyl groups having from 1 to 12 carbon atoms in α-position, where these can bear further functional groups. To the extent that one or more of Q 2 , Q 4 , Q 2′ , and Q 4′ are selected in such a way that they are linear or branched alkyl groups having from 1 to 12 carbon atoms, where these bear further functional groups, preference is then given to amino groups and/or hydroxy groups, and/or halogen atoms, as these functional groups.
It is preferable that the amines (a2-s) are selected from the group consisting of 3,3′,5,5′-tetraalkyl-4,4′-diaminodiphenylmethane, 3,3′,5,5′-tetraalkyl-2,2′-diaminodiphenylmethane, and 3,3′,5,5′-tetraalkyl-2,4′-diaminodiphenylmethane, where the alkyl groups in 3,3′,5 and 5′ position can be identical or different and are selected mutually independently from linear or branched alkyl groups having from 1 to 12 carbon atoms, where these can bear further functional groups. Preference is given to abovementioned alkyl groups methyl, ethyl, n-propyl, isopropyl, n-butyl, sec-butyl or tert-butyl (in each case unsubstituted).
In one embodiment, one of, a plurality of, or all of, the hydrogen atoms of one or more alkyl groups of the substituents Q can have been replaced by halogen atoms, in particular chlorine. As an alternative, one of, a plurality of, or all of, the hydrogen atoms of one or more alkyl groups of the substituents Q can have been replaced by NH 2 or OH. However, it is preferable that the alkyl groups for the purposes of the general formula I are composed of carbon and hydrogen.
In one particularly preferred embodiment, component (a2-s) comprises 3,3′,5,5′-tetraalkyl-4,4′-diaminodiphenylmethane, where the alkyl groups can be identical or different and are selected independently from linear or branched alkyl groups having from 1 to 12 carbon atoms, where these optionally can bear functional groups. Abovementioned alkyl groups are preferably selected from unsubstituted alkyl groups, in particular methyl, ethyl, n-propyl, isopropyl, n-butyl, sec-butyl, and tert-butyl, particularly preferably from methyl and ethyl. Very particular preference is given to 3,3′,5,5′-tetraethyl-4,4′-diaminodiphenylmethane, and/or 3,3′,5,5′-tetramethyl-4,4′-diaminodiphenylmethane.
The abovementioned polyfunctional amines of component (a2) are known per se to the person skilled in the art or can be produced by known methods. One of the known methods is the reaction of aniline or, respectively, of derivatives of aniline with formaldehyde, with acidic catalysis.
As explained above, water, as component (a3), can entirely or to some extent replace the polyfunctional aromatic amine, in that it reacts with an amount, which is then calculated in advance, of additional polyfunctional aromatic isocyanate of component (a1) in situ to give a corresponding polyfunctional aromatic amine. To the extent that water is used as component (a3), it is preferable to comply with particular parameters as stated hereinafter.
As previously stated, water reacts with the isocyanate groups to give amino groups, with liberation of CO 2 . Polyfunctional amines are thus to some extent produced as intermediate product (in situ). During the further course of the reaction, they are reacted with isocyanate groups to give urea linkages. The CO 2 formed is not permitted to disrupt the gelling process to the extent that the structure of the resultant porous material is affected undesirably. This results in the preferred upper limit stated above for water content, based on the total weight of components (a1) to (a4), where this content is preferably at most 30% by weight, particularly preferably at most 25% by weight, in particular at most 20% by weight. Another advantage of water content within said range is that, after the gelling process, there is no need for any complicated drying process to remove any residual water.
To the extent that water is used as component (a3), the amount of water preferably used is from 0.1 to 30% by weight, in particular from 0.2 to 25% by weight, particularly preferably from 0.5 to 20% by weight, based in each case on the total weight of components (a1) to (a4), which is 100% by weight.
The preferred amount of water within the ranges described is dependent on whether a catalyst (a5) is used or not.
In a first variant, which comprises the use of water, the reaction of components (a1) and (a2) is carried out without the presence of a catalyst (a5). In this first embodiment it has proven advantageous to use from 5 to 30% by weight of water as component (a3), in particular from 6 to 25% by weight, particularly preferably from 8 to 20% by weight, based in each case on the total weight of components (a1) to (a4), which is 100% by weight.
For the purposes of this first embodiment, the ratio in which abovementioned components (a1) to (a3) are used is preferably as follows, in each case based on the total weight of components (a1) to (a3), which is 100% by weight: from 40 to 94.9% by weight of component (a1), in particular from 55 to 93.5% by weight, particularly preferably from 68 to 90% by weight, and from 0.1 to 30% by weight of polyfunctional aromatic amines (a2), in particular from 0.5 to 20% by weight, particularly preferably from 2 to 12% by weight, and from 5 to 30% by weight of water (a3), in particular from 6 to 25% by weight, particularly preferably from 8 to 20% by weight.
The water content and the content of reactive isocyanate groups in component (a1) gives a theoretical content of amino groups, on the assumption of complete reaction of the water with the isocyanate groups of component (a1) to form a corresponding amount of amino groups, where this content is added to the content resulting from component (a2) (total n amine ). The resultant usage ratio of the amount of NCO groups n NCO calculated as remaining, expressed as a ratio to the calculated number of amino groups formed, and also used, is hereinafter termed calculated usage ratio n NCO /n amine , and is an equivalence ratio, i.e. a molar ratio of the respective functional groups.
For the purposes of the abovementioned first variant, the calculated usage ratio (equivalence ratio) n NCO /n amine can vary widely and in particular can be from 0.6 to 5. It is preferable that n NCO /n amine is from 1 to 1.6, in particular from 1.1 to 1.4.
In a second, preferred variant, which comprises the use of water, the reaction of components (a1) to (a3) takes place in the presence of a catalyst (a5). In this second embodiment, it has proven advantageous to use from 0.1 to 15% by weight of water (a3), in particular from 0.2 to 15% by weight, particularly preferably from 0.5 to 12% by weight, based in each case on the total weight of components (a1) to (a3), which is 100% by weight. Within the abovementioned ranges, particularly advantageous mechanical properties of the resultant porous materials are obtained, and this results from a particularly advantageous network structure. A larger amount of water has an adverse effect on the network structure and is disadvantageous with regard to the final properties of the porous material.
For the purposes of the preferred second variant, the ratio in which abovementioned components (a1) to (a3) are used is preferably as follows, in each case based on the total weight of components (a1) to (a3), which is 100% by weight: from 55 to 99.8% by weight of component (a1), in particular from 65 to 99.3% by weight, particularly preferably from 76 to 97.5% by weight, and from 0.1 to 30% by weight of polyfunctional aromatic amine (a2), in particular from 0.5 to 20% by weight, particularly preferably from 2 to 12% by weight, and from 0.1 to 15% by weight of water (a3), in particular from 0.2 to 15% by weight, particularly preferably from 0.5 to 12% by weight.
In the abovementioned second variant, the calculated usage ratio (equivalence ratio) n NCO /n amine is preferably from 1.01 to 5. The equivalence ratio mentioned is particularly preferably from 1.1 to 3, in particular from 1.1 to 2. In this embodiment, an excess of n NCO with respect to n amine leads to less shrinkage of the porous material, in particular xerogel, on removal of the solvent, and also, via synergistic action together with the catalyst (a5), to an improved network structure and improved final properties of the resultant porous material.
In another second preferred embodiment, explained previously, the reaction of step (a) takes place in the absence of water. For the purposes of this preferred embodiment, the ratio used of components (a1) and (a2) stated above is preferably as follows, based in each case on the total weight of components (a1) and (a2), which is 100% by weight: from 20 to 80% by weight of component (a1), in particular from 25 to 75% by weight, particularly preferably from 35 to 68% by weight, and from 20 to 80% by weight of component (a2), in particular from 25 to 75% by weight, particularly preferably from 32 to 65% by weight; no (a3).
For the purposes of this embodiment stated above, the usage ratio (equivalence ratio) n NCO /n amine is preferably from 1.01 to 5. The equivalence ratio mentioned is particularly preferably from 1.1 to 3, in particular from 1.1 to 2. Again, in this embodiment, an excess of n NCO with respect to n amine leads to less shrinkage of the porous material, in particular xerogel, on removal of the solvent, and also, via synergistic action together with the catalyst (a5), to an improved network structure and improved final properties of the resultant porous material.
The term organic gel precursors (A) is used hereinafter to cover components (a1) to (a3).
Component (a4)
The reaction of components (a1) and (a2) in the invention is carried out in the presence of at least one organic flame retardant as component (a4).
It is preferable that the flame retardants of component (a4) are compounds comprising phosphorus and/or halogen, in particular bromine. However, it is also possible to use flame retardants based on boron.
Preferred amounts used of component (a4) are from 0.1 to 25% by weight, preferably from 1 to 15% by weight, based in each case on the total weight of component (a1) to (a4), which is 100% by weight. This range gives firstly particularly good flame retardancy properties and secondly an advantageous pore structure. The preferred ranges mentioned apply to all of the embodiments stated at an earlier stage above in relation to components (a1) to (a3).
It is preferable that component (a4) comprises at least one flame retardant which is selected from the group consisting of polybrominated compounds and organophosphorus compounds.
Polybrominated compounds are any of the compounds which comprise at least two bromine atoms per molecule. Preferred polybrominated compounds are in particular: pentabromotoluene, pentabromophenyl allyl ether, pentabromoethyl benzene, decabromobiphenyl, pentabromodiphenyl oxide, octabromodiphenyl oxide, decabromodiphenyl oxide, ethylenebis(tetrabromophthalimide), tetradecabromodiphenoxybenzene, ester-ethers of tetrabromophthalic anhydride, and tetrabromoneopentyl glycol, and its derivatives.
Organophosphorus compounds are compounds which comprise at least one phosphorus atom and at least one carbon atom, in particular organic phosphates, phosphonates, phosphinates, phosphites, phosphonites, phosphinites, and phosphine oxides.
Organophosphorus compounds preferred for the purposes of the present invention are in particular those having a P═O double bond, in particular organophosphates, organophosphonates, and organophosphine oxides. The prefix organo here characterizes the presence of an organic compound in the abovementioned sense, and is not restricted to the presence of a C—P bond.
The term organophosphate means organic compounds in which the P—OH groups of phosphoric acid have been replaced by P—OR, where each R can be identical or different and is mutually independently an organic moiety, in particular a hydrocarbon group, which can be aliphatic, araliphatic, or aromatic, and which can comprise further functional groups.
The term organophosphonate means organic compounds in which the P—OH groups of phosphonic acid have been replaced by P—OR and the P—H groups have been replaced by P—R, where each R can be identical or different and is mutually independently an organic moiety, in particular a hydrocarbon group, which can be aliphatic, araliphatic, or aromatic, and which can comprise further functional groups.
The term organophosphine oxide means organic compounds of the structure R 3 P═O, where each R can be identical or different and is mutually independently an organic moiety, in particular a hydrocarbon group, which can be aliphatic, araliphatic, or aromatic, and which can comprise further functional groups.
In one first preferred embodiment, component (a4) comprises at least one organophosphate. Preferred organophosphoric acid derivatives are those of the structure OP(OR) 3 , where each R is mutually independently an aliphatic, araliphatic, or aromatic hydrocarbon group having from 1 to 20 carbon atoms, where this group can bear further functional groups, examples being ether linkages, halogen atoms, and also groups reactive toward isocyanates, in particular OH groups and/or NH 2 groups.
Preferred organophosphates are in particular triaryl and trialkyl phosphates, e.g. diphenyl cresyl phosphate, tricresyl phosphate, triethyl phosphate, 2-ethylhexyl diphenyl phosphate, and the tetraphenyl ester of phenylene 1,3-phosphate, and also tris(2-chloropropyl) phosphate.
In another preferred embodiment, component (a4) comprises at least one organophosphonate.
Preferred organophosphonates are those of the structure RPO(OR) 2 , where each R is mutually independently an aliphatic, araliphatic, or aromatic hydrocarbon group having from 1 to 20 carbon atoms, where this group can bear further functional groups, examples being ether linkages, halogen atoms, and also groups reactive toward isocyanates, in particular OH groups and/or NH 2 groups.
Preferred organophosphonates are in particular triaryl and trialkyl phosphonates, diethyl N,N-bis(2-hydroxyethyl)aminomethylphosphonate, tetraalkyl diphosphonate compounds, dimethyl methanephosphonate, diethyl ethanephosphonate, and the like, and also phosphorus polyols and alkoxylated alkyl phosphonic acid derivatives.
In another preferred embodiment, component (a4) comprises at least one organophosphinic acid derivative.
Preferred organophosphine oxides are those of the structure OPR 3 , where each R is mutually independently an aliphatic, araliphatic, or aromatic hydrocarbon group having from 1 to 20 carbon atoms, where this group can bear further functional groups, examples being ether linkages, halogen atoms, and also groups reactive toward isocyanates, in particular OH groups and/or NH 2 groups. Preferred organophosphine oxides are in particular bis(hydroxymethyl)isobutylphosphine oxide, bis(3-hydroxypropyl)isobutylphosphine oxide, triethylphosphine oxide, dimethyldecylphosphine oxide, tributylphosphine oxide, tris(2-ethylhexyl)phosphine oxide, methyldiphenylphosphine oxide, trioctylphosphine oxide, triphenylphosphine oxide, and tris(2-methylphenyl)phosphine oxide.
Abovementioned flame retardants can be used individually or in the form of a combination of two or more of the abovementioned compounds.
As stated at an earlier stage above, the flame retardants can comprise one or more functional groups.
In one embodiment, it is preferable that component (a4) comprises at least one compound which comprises a functional group reactive toward isocyanates, in particular at least 2 such reactive functional groups. Preferred reactive groups are OH and primary and secondary amino groups. Primary and secondary amino groups are reactive with respect to component (a1) of the present invention and are thus incorporated into the resultant network structure. Although OH groups are also reactive toward isocyanates, this is true only to a relatively small extent, and any amines present are therefore reacted first. The reactivity of the OH groups can be increased via use of a suitable catalyst (a5) which accelerates the urethane-formation reaction.
Particularly preferred flame retardants are as follows: tris(2-chloro-1-methylethyl) phosphate, diethyl ethylphosphonate, dimethyl propylphosphonate, tri(isopropylphenyl) phosphate (Reofos 95), oligomeric chloroalkyl phosphates (Fyrol 99), resorcinol bis(diphenyl phosphates), 2-(2-hydroxyethoxy)ethyl 2-hydroxypropyl 3,4,5,6-tetrabromophthalate, bis(hydroxymethyl)isobutylphosphine oxide, bis(3-hydroxypropyl)isobutylphosphine oxide, and trioctylphosphine oxide.
Catalyst (a5)
In one first preferred embodiment, the process of the invention is preferably carried out in the presence of at least one catalyst as component (a5).
Catalysts that can be used are in principle any of the catalysts which are known to the person skilled in the art and which accelerate the trimerization of isocyanates (these being known as trimerizaton catalysts) and/or accelerate the reaction of isocyanates with amino groups or OH groups (these being known as gel catalysts), and/or—to the extent that a component (a3), i.e. water, is used—accelerate the reaction of isocyanates with water (these being known as blowing catalysts).
The corresponding catalysts are known per se, and perform in different ways in respect of the abovementioned three reactions. They can thus be allocated to one or more of the abovementioned types according to performance. The person skilled in the art is moreover aware that reactions other than the abovementioned reactions can also occur.
Corresponding catalysts can be characterized inter alia on the basis of their gel to blowing ratio, as is known by way of example from Polyurethane [Polyurethanes], 3rd edition, G. Oertel, Hanser Verlag, Munich, 1993, pp. 104 to 110.
To the extent that no component (a3), i.e. no water, is used, preferred catalysts have significant activity with regard to the trimerization process. This has an advantageous effect on the homogeneity of the network structure, resulting in particularly advantageous mechanical properties. To the extent that reactive (incorporatable) catalysts are used, preferred catalysts also have significant activity in respect of catalyzation of the urethane-formation reaction (gel reaction).
To the extent that water (a3) is used, preferred catalysts (a5) have a balanced gel to blowing ratio, so that the reaction of component (a1) with water is not excessively accelerated, adversely affecting the network structure, with a simultaneous short gelling time, so that demolding time is advantageously small. Preferred catalysts simultaneously have significant activity with regard to the trimerization process. This has an advantageous effect on the homogeneity of the network structure, giving particularly advantageous mechanical properties.
The catalysts can be a monomer unit (incorporatable catalysts) or can be non-incorporatable.
It is advantageous to use the smallest effective amount of component (a5). It is preferable to use amounts of from 0.01 to 5 parts by weight, in particular from 0.1 to 3 parts by weight, particularly preferably from 0.2 to 2.5 parts by weight, of component (a5), based on a total of 100 parts by weight of components (a1) to (a4).
