Repository: aishwaryajadhav/Chemical-Patent-Reaction-Extraction

File: data/eval_patent_texts/dow/US10150834-20181211.txt
TITLE
Method for making an electrical cable joint
ABSTRACT
A method for making joints in an electrical cable is disclosed. A first cable having polymeric insulation and a first bare conductor end and a second cable having polymeric insulation and a second bare conductor end are provided and joined create a conductor joint. A curable reaction mixture is applied over the conductor joint and cured to form a polymeric insulating sheath over the conductor joint and bonded to the polymeric insulation of each of the first and second cables. The reaction mixture includes a carbon-Michael acceptor compound, a carbon-Michael donor compound and a carbon-Michael reaction catalyst.
This invention relates to a non-isocyanate sealant for cable joining and to a method of joining electrical cables.
When electrical cables are joined, it is necessary to repair the electrical insulation around the joint. One common way of accomplishing this is to encapsulate the joint in an organic resin. The molded resin forms a sheath around the joint and bonds to the polymeric electrical insulation of the cables. This forms a continuous seal that not only provides electrical insulation, but also protects against the intrusion of humidity and liquids such as water.
The organic resin needs to meet several criteria. When cured, it must adhere well to the cable insulation. The bond between the cured resin and the cable insulation needs to be impervious to liquids and moisture and have good hydrolytic stability. The bond needs to be long-lasting, as the joined cable may be in operation for many years in locations where it is not easily accessible for repair. The cured resin also must be a good electrical insulator. The cured resin must be resistant to breakdown in the presence of an electrical field produced by the current passing through the cable.
Processing characteristics are also important attributes for the curable organic resin. Cable splicing is frequently performed in the field, i.e., at the point of use of the cable. In addition, the amount of organic resin needed to make a particular splice is sometimes quite small, on the order of a kilogram or less, although in some cases these amounts can be quite substantial, up to 30 liters or more in volume. These considerations dictate that the curable polymer system be capable of application using simple methods. Complex polymer processing equipment usually is not available in these in-field locations, and in any event often is not adapted very well for managing small volumes of material. Another consideration due to in-field application is that heating equipment is usually not available. This means that the curable organic resin must be capable of application and curing at whatever temperature may be present at the application site, without additional applied heating.
The curable organic resins systems used in these cable joining applications typically include two liquid components that are mixed, applied to the cable joint and then cured to form a sheath about the joint. The liquid components should be low to moderate in viscosity so they can be mixed and applied easily. The mixed components need to have a pot life of several minutes or more to allow time to complete the mixing and the application of the mixture onto the joint. After the reaction mixture is applied to the joint, it should cure reasonably quickly to form a polymer that bonds strongly to the cable insulation.
To date, two-component polyurethane and two-component epoxy resins systems have mainly been used for this application. The polyurethane systems work very satisfactorily, but there are potential worker exposure concerns if polyisocyanate compounds are not handled properly. In addition, polyisocyanates can react with water to produce carbon dioxide, which can lead to foaming. This can be a serious problem in in-field applications, as the material is often exposed to water or humidity as it cures. Exposure even to atmospheric moisture alone is often sufficient to cause foaming, which leads to a loss of electrical insulation properties, and also can form pores in the material though which water and other fluids can penetrate.
Epoxy resin systems suffer from two main problems. First, they tend to be too rigid and brittle to be entirely satisfactory. A second problem is that the curing reaction tends to be highly exothermic. The released heat of reaction causes a large temperature increase. In many cases, the temperature increase is enough to damage the cable. That damage leads to defects in the insulation.
Therefore, it would be desirable to provide an isocyanate-free curable resin system for joining cables, which has a good pot life, which cures at room temperature or even somewhat lower temperatures, without the application of additional heat, which is not highly exothermic, and which cures to form a polymer having low electrical permittivity, resists breakdown in the presence of an electrical field, and which forms a good bond to the polymeric insulation used in electric cables.
This invention is in one aspect a method for making a cable joint, comprising the steps of: a) joining a first bare conductor end of a first cable having a polymeric insulation to a second bare conductor end of a second cable having a polymeric insulation to create a conductor joint,
b) applying a curable reaction mixture over the conductor joint and in contact with the polymeric insulation of the first cable and the polymeric insulation of the second cable and
c) curing the curable reaction mixture to form a polymeric insulating sheath over the conductor joint and bonded to the polymeric insulation of each of the first and second cables;
wherein the curable reaction mixture contains 1) at least one multifunctional carbon-Michael acceptor compound, wherein at least one of such multifunctional carbon-Michael acceptor compounds contains two or more carbon-Michael acceptor groups, at least one of which is separated from each of the other carbon-Michael acceptor groups by an aliphatic polyether group having a molecular weight of at least 800 atomic mass units, 2) at least one multifunctional carbon-Michael donor compound and 3) at least one carbon-Michael reaction catalyst.
This invention provides a readily-processable thermosetting, elastomeric joining composition for cable joining. The joining composition does not require the presence of isocyanate compounds. When the Michael donor and acceptor are mixed, they can cure spontaneously at room temperature or even somewhat lower temperatures and therefore can be used without application of heat. The cured composition forms a strong elastomeric sheath which bonds strongly to polymeric cable insulation and which exhibits useful electrical properties and low permeability to gases and liquids.
The electrical cables to be joined in accordance with the invention include one or more conductors (wires) and a polymeric electrical insulation surrounding the conductors. Typically the conductors are individually insulated, and in the case of a multiwire cable, the individually-insulated wires are typically sheathed in another polymeric insulator. The polymeric insulator may be, for example, neoprene, polyethylene, ethylene propylene rubber, ethylene propylene diene rubber, a chlorosulfonated polyethylene, another type of polyolefin, polyvinylchloride, a nitrile rubber such as a polymer or copolymer of acrylonitrile, a diene rubber such as a polymer or copolymer of butadiene, a polyurethane, and the like. The conductors are typically metals such as copper, aluminum and steel. The conductor size range may be, for example, from AWG (American Wire Gauge) 40 (about 0.0799 mm diameter) to 4/0 (about 11.684 mm diameter).
The cable joint is made by joining a bare (i.e., uninsulated) conductor end of a first cable to a bare conductor end of a second cable to create a conductor joint. If multiwire cables are to be joined, then each of the conductors of each of the cables is joined in similar manner. Electrical tape or other insulation is optionally applied over the individual splices. Similarly, if more than two cables are to be joined, the conductors of all the cables are joined as necessary for the particular wiring protocol, including, if necessary, applying electrical tape or other insulation over the individual splices. Then a curable reaction mixture is applied over the conductor joint and in contact with the polymeric insulation of the first cable and the second cable. The curable reaction mixture is cured to form a polymeric insulating sheath over the conductor joint and bonded to the polymeric insulation of each of the first and second cables.
It is often convenient to perform the applying and curing steps in a mold, by which it is meant any device that holds the reaction mixture in place until it cures. A mold may be a one-piece or two-piece type adapted to fit over a cable conductor joint. A typical mold is designed at its ends to fit tightly around the cables when the mold is closed. Alternatively, the ends of the mold can be blocked off using tape or other means to prevent the reaction mixture from leaking out before it cures. Such a mold typically has a larger cross-section central region that forms a reservoir encompassing the cable joint, and has an opening for introducing the curable reaction mixture into the reservoir. An example of such a mold is that marketed by 3M United Kingdom PLC in its Scotchcast™ Flexible Power Cable Jointing Kits, 82-F and 82-BF series. In certain embodiments, the mold is positioned over the cable joint and the curable reaction mixture is poured into and cured in the mold.
Curing can be performed by forming the reaction mixture at a temperature of, for example, −10° C. to 50° C., and allowing the components to react. It is not necessary to apply additional heat to the reaction mixture, although that can be done if a rapid cure is wanted. It is preferred to form the reaction mixture at a temperature of 0 to 35° C., especially 10 to 30° C., and to allow the reactants to cure without additional applied heat. The curing reaction is usually exothermic, and the exothermic heat of reaction may increase the temperature of the reaction mixture as it cures.
Turning to the FIGURE, first bare conductor end 1 of first cable 3 is joined to second bare conductor end 2 of second cable 4 . First cable 3 has polymeric insulation 7 and second cable 4 has polymeric insulation 8 . First bare conductor end 1 and second bare conductor 2 are joined at conductor joint 5 . Conductor joint 5 is disposed within mold 6 , which is large enough to encompass the insulated end of each of first cable 3 and second cable 4 . Curable reaction mixture 9 is applied from source 10 into mold 6 over conductor joint 5 and into contact with polymeric insulation 7 of first cable 3 (at interface 12 ) and polymeric insulation 8 of second cable 4 (at interface 13 ). Upon curing, curable reaction mixture 9 forms a polymeric insulating sheath over conductor joint 5 . The polymeric insulating sheath is bonded to polymeric insulation 7 and polymeric insulation 8 .
The curable reaction mixture contains at least one multifunctional carbon-Michael acceptor compound as described before, at least one multifunctional carbon-Michael donor and at least one carbon-Michael reaction catalyst.
For purposes of this invention, a “multifunctional carbon-Michael acceptor” is a compound that has multiple carbon-Michael acceptor functionalities per molecule. By “carbon-Michael acceptor functionality”, it is meant an aliphatic carbon-carbon double or triple bond alpha to an electron withdrawing group. The electron-withdrawing group may be, for example, a carbonyl (in which case the acceptor is sometimes referred to as an “enone” group), a nitro group or a nitrile group. A multifunctional carbon-Michael acceptor has at least two, preferably 2 to 10, more preferably 2 to 6 and still more preferably 2 to 4 carbon-Michael acceptor functionalities. The preferred enone-containing carbon-Michael acceptors include compounds containing two or more (meth)acrylic groups, i.e., two or more (meth)acrylate or (meth)acrylamide groups.
The multifunctional carbon-Michael acceptor compound contains at least one high equivalent weight carbon-Michael acceptor compound in which at least one of the carbon-Michael acceptor groups is separated from each of the other carbon-Michael acceptor groups by an aliphatic polyether group of at least 800 atomic mass units. Preferably, at least one of the carbon-Michael acceptor groups is separated from each of the other carbon-Michael acceptor groups by an aliphatic polyether group of at least 1000, more preferably at least 2000, atomic mass units. This compound or compounds may constitute at least 25%, at least 50%, at least 75%, or at least 85%, of the total weight of all multifunctional carbon-Michael acceptor compounds provided to the reaction mixture. This compound or compounds may constitute up to 100% or up to 90% by weight of all multifunctional carbon-Michael acceptor compounds provided to the reaction mixture.
The aliphatic polyether group may be, for example, a polymer of ethylene oxide, 1,2-propylene oxide, 1,2-butylene oxide, 2,3-butylene oxide, tetramethylene oxide, and the like. An especially preferred aliphatic polyether group contains a poly(1,2-propylene oxide) chain or a random propylene oxide-co-ethylene oxide chain which contains up to 40%, preferably up to 25%, more preferably up to about 15%, by weight copolymerized ethylene oxide. Such especially preferred spacer groups may have terminal poly(ethylene oxide) segments, provided that such segments should not in the aggregate constitute more than 40%, preferably not more than 25% and more preferably not more than 15% of the total weight of the polyether chain. The weight of the aliphatic polyether group includes the residue of any initiator compound used to make the aliphatic polyether.
There are several approaches to making the high equivalent weight multifunctional carbon-Michael acceptor compound. One approach involves capping the hydroxyl groups of a polyether polyol with an acrylate or methacrylate compound (a “(meth)acrylate compound”) that also has a functional group that reacts with a hydroxyl group to form a bond to the end of the polyether chain. Examples of such capping compounds include acrylate-containing isocyanate compounds such as, for example, 2-isocyanatoethyl methacrylate (IEM) or 2-isocyanatoethyl acrylate.
Another approach to making the high equivalent weight multifunctional carbon-Michael acceptor compound is to cap a polyether polyol as described before with a polyisocyanate compound, preferably a diisocyanate. The polyisocyanate may be, for example, an aromatic polyisocyanate such as diphenylmethane diisocyanate or toluene diisocyanate, or an aliphatic polyisocyanate such as isophorone diisocyanate, hexamethylene diisocyanate, hydrogenated toluene diisocyanate, hydrogenated diphenylmethane diisocyanate, and the like. This produces a prepolymer that contains urethane groups and terminal isocyanate groups. The isocyanate groups are then capped by reaction with an isocyanate-reactive capping compound having a hydroxyl group and a (meth)acrylate group. Examples of such isocyanate-reactive capping compounds include, for example, hydroxyalkylacrylate and/or hydroxyalkylmethacrylate compounds such as hydroxyethyl acrylate and hydroxyethyl methacrylate.
A third approach to making the high equivalent weight multifunctional carbon-Michael acceptor compound is a reaction between a polyether polyol and acrylic acid, methacrylic acid, an alkyl acrylate, an alkyl methacrylate, an acrylic acid halide or a methacrylic acid halide.
In some embodiments, a mixture of the foregoing high equivalent weight multifunctional carbon-Michael acceptor compounds is present. Such a mixture may include, for example, up to 50% by weight of one or more difunctional species, and at least 50% by weight of one or more higher-functionality species. Such a mixture of high equivalent weight carbon-Michael acceptor compounds may contain 10 to 50%, preferably 15 to 40%, more preferably 15 to 35% and still more preferably 18 to 35% by weight of difunctional carbon-Michael acceptor compounds, the remainder being trifunctional or higher functionality carbon-Michael acceptor compounds.
For purposes of this invention, a “multifunctional carbon-Michael donor” is a material that contains one or more carbon-Michael donor functionalities and can react with two or more carbon-Michael acceptor functionalities to form a carbon-carbon bond to each of the carbon-Michael acceptor functionalities. Carbon-Michael donor functionalities for purposes of this invention are groups that react with the carbon-carbon double or triple bond of a carbon-Michael acceptor group to form a carbon-carbon bond to the carbon-Michael acceptor group. Suitable carbon-Michael donor functionalities have a methylene or substituted methylene (—CHR—, where R is hydrogen, hydrocarbyl or substituted hydrocarbyl) group bonded on each side to an electron-withdrawing group. The electron-withdrawing groups may be for example, carbonyl, cyano, or nitro groups. Examples of carbon-Michael donor functionalities include ß-dicarbonyl and/or ß-cyanocarbonyl moieties, i.e., moieties represented by the structures:
respectively, where R in each case is hydrogen, hydrocarbyl or substituted hydrocarbyl and X is hydrocarbyl, substituted hydrocarbyl or OR′ where R′ is hydrocarbyl or substituted hydrocarbyl. Among the suitable carbon-Michael donors having ß-dicarbonyl moieties are compounds containing one or more acetoacetate ester, acetoacetamide, and/or malonate groups. Among the suitable carbon-Michael donors having ß-cyanocarbonyl moieties are compounds containing one or more cyanoacetate ester and/or cyanoacetamide groups.
Carbon-Michael donor functionalities that include an unsubstituted methylene (—CH 2 —) group between the electron-withdrawing groups can react difunctionally with carbon-Michael acceptor functionalities. Examples of such functionalities include ß-dicarbonyl and ß-cyanocarbonyl moieties such as those having the structures above, in which R is hydrogen. It is only necessary that one carbon-Michael donor functionality be present on the multifunctional carbon-Michael donor, when the functionality can react difunctionally, although the carbon-Michael donor may in such cases include more than one, such as 1 to 10, 1 to 6 or 1 to 4 carbon-Michael functionalities. If the carbon-Michael donor functionality is only capable of reacting with a single carbon-Michael acceptor functionality (as is the case when R is other than hydrogen in the structures above), the carbon-Michael donor needs to have at least two carbon-Michael donor functionalities per molecule. In this case, the multifunctional carbon-Michael donor may have 2 to 10, preferably 2 to 6 and more preferably 2 to 4 carbon-Michael donor functionalities per molecule.
Examples of useful multifunctional carbon-Michael donors include acetoacetate esters, cyanoacetate esters and malonic acid esters of polyhydric alcohols. The polyhydric alcohol may be, for example, one or more of ethylene glycol, 1,2- or 1,3-propane diol, 1,4-butane diol, 1,2-butanediol, 1,6-hexanediol, neopentyl glycol, 2-methyl-1,3-propane diol, diethylene glycol, triethylene glycol, dipropylene glycol, tripropylene glycol, poly(propylene glycol), poly(ethylene glycol), cyclohexanedimethanol, trimethylolpropane, triethylolpropane, pentaerythritol, glycerin, glycerol, dipentaerythritol, di-trimethylolpropane, glucose, isosorbide, butyl ethyl propanediol and the like. Acetoacetate-functional or cyanoacetate-functional polyethers, polyesters or polyesteramides are also useful.
The multifunctional carbon-Michael donor(s) may have an average equivalent weight per carbon-Michael donor functionality from 85 to 3,000 or more. This average equivalent weight may be from 100 to 1,000, from 100 to 500, or from 100 to 300.
Additional examples of useful multifunctional carbon-Michael donors include acetoacetamides and cyanoacetamides of amine compounds having two or more amine hydrogen atoms. The amine compound may be one or more of, for example, ethylene diamine, triethylene diamine, tetraethylene triamine, piperazine, isophorone diamine, hexamethylene diamine, 1,4-butane diamine, diethyltoluenediamine, phenylene diamine, various polymeric polyamines, and the like. Acetoacetamide-functional and cyanoacetamide-functional polyethers, polyesters or polyesteramides are also useful.
The amounts of carbon-Michael acceptor and carbon-Michael donor compounds preferably are selected to provide at least one mole of carbon-Michael acceptor functionalities(s) per mole of carbon-Michael donor functionalities. This ratio preferably is no greater than 3 moles of carbon-Michael acceptor functionalities per mole of carbon-Michael donor functionalities, particularly in the case in which the carbon-Michael donor reacts difunctionally with the carbon-Michael acceptor. A preferred ratio is from 1.2 to 2.5:1 moles of carbon-Michael acceptor functionalities per mole of carbon-Michael donor functionalities, and a still more preferred ratio is from 1.4 to 2.1:1.
Suitable carbon-Michael reaction catalysts include basic compounds such as described, for example, in US Published Patent Application No. 2005-0081994. Among the useful reaction catalysts include various basic and/or nucleophilic compounds such as tertiary amine compounds, amidine and guanidine compounds, quaternary ammonium hydroxides, alkali metal hydroxides, alkali metal alkoxides, alkali metal acetylacetonates, quaternary ammonium acetylacetonates, phosphines, and the like. Tertiary amine, amidine, and guanidine compounds are often preferred. Some suitable amidine and guanidine compounds include, for example, N,N,N′,N′-tetramethylguanidine (TMG) and cyclic amidine compounds such as, for example, 1,8-diazabicyclo[5.4.0]undec-7-ene (DBU) and 1,5-diazabicyclo[4.3.0]non-5-ene (DBN). Among the suitable ammonium compounds are, for example, quaternary ammonium hydroxides such as, for example, tetramethyl ammonium hydroxide, tetraethyl ammonium hydroxide, tetrabutyl ammonium hydroxide, and tetraoctyl ammonium hydroxide. Some suitable amine compounds are, for example, trimethylamine, triethylamine, N-methylmorpholine, N-ethylmorpholine, N,N-dimethylbenzylamine, N,N-dimethylethanolamine, N,N,N′,N′-tetramethyl-1,4-butanediamine, N,N-dimethylpiperazine, 1,4-diazobicyclo-2,2,2-octane, bis(dimethylaminoethyl)ether, bis(2-dimethylaminoethyl)ether, morpholine, 4,4′-(oxydi-2,1-ethanediyl)bis, triethylenediamine, pentamethyl diethylene triamine, dimethyl cyclohexyl amine, N-cetyl N,N-dimethyl amine, N-coco-morpholine, N,N-dimethyl aminomethyl N-methyl ethanol amine, N,N,N′-trimethyl-N′-hydroxyethyl bis(aminoethyl)ether, N,N-bis(3-dimethylaminopropyl)N-isopropanolamine, (N,N-dimethyl) amino-ethoxy ethanol, N,N,N′,N′-tetramethyl hexane diamine, N,N-dimorpholinodiethyl ether, N-methyl imidazole, dimethyl aminopropyl dipropanolamine, bis(dimethylaminopropyl)amino-2-propanol, tetramethylamino bis(propylamine), (dimethyl(aminoethoxyethyl))((dimethyl amine)ethyl)ether, tris(dimethylamino propyl)amine, dicyclohexyl methyl amine, bis(N,N-dimethyl-3-aminopropyl)amine, 1,2-ethylene piperidine and methyl-hydroxyethyl piperazine.
A catalytic amount of the carbon-Michael reaction catalyst is present during the curing step. A suitable amount is from 0.01 to 1, preferably from 0.1 to 0.5 and preferably 0.1 to 0.25 moles of carbon-Michael reaction catalyst per mole of carbon-Michael donor functionalities, although optimum amounts in any specific case may depend on the particular catalyst.
The reaction mixture also may contain optional ingredients such as one or more colorants, one or more reactive diluents, one or more flame retardants, one or more plasticizers, one or more fillers, one or more preservatives, one or more odor masks, one or more flame retardants, one or more biocides, one or more antioxidants, one or more UV stabilizers, one or more antistatic agents, one or more fibers, one or more non-fibrous particulate fillers (including micron- and nano-particles), one or more wetting agents and the like.
The reaction mixture preferably is substantially free of manganese dioxide, thiram and isocyanate compounds. Such compounds, if present at all, preferably constitute at most 1%, more preferably at most 0.25%, of the weight of the reaction mixture. Most preferably the reaction mixture contains no measurable amount of any of these compounds.
Another optional component is one or more low equivalent weight carbon-Michael acceptor compounds. Such compound(s) have two or more (preferably 2 to 6 or 2 to 4) carbon-Michael acceptor groups as described before and may have, for example, an equivalent weight per carbon-Michael acceptor group of up to about 450, preferably up to about 250. Such low equivalent weight carbon-Michael acceptor compounds can be produced, for example, by capping the hydroxyl groups of a low (up to 125, preferably up to 75) equivalent weight polyol with (i) a (meth)acrylate-functional isocyanate compound such as 2-isocyanatoethyl methacrylate (IEM) or 2-isocyanatoethyl acrylate, or (ii) acrylic acid, methacrylic acid, an alkyl acrylate, an alkyl methacrylate, an acrylic acid halide or a methacrylic acid halide. Low equivalent weight carbon-Michael acceptor compounds also can be produced by capping a polyisocyanate, preferably a diisocyanate, with an isocyanate-reactive capping compound having a hydroxyl group and a (meth)acrylate group as described before.
This low equivalent weight carbon-Michael acceptor compound or compounds, if present, may constitute up to 75%, up to 50%, up to 25%, up to 15%, up to 10% or up to 5% of the total weight of all multifunctional carbon-Michael acceptor compounds provided to the reaction mixture.
In some embodiments of the invention, mixtures of high and low equivalent weight carbon-Michael acceptor compounds can be produced by (1) reacting an excess of a polyisocyanate with a polyether polyol, optionally in the presence of a low (i.e., up to about 125) equivalent weight polyol, to form a quasi-prepolymer containing isocyanate terminated polyether compounds and unreacted polyisocyanates and then (2) capping the isocyanate groups with an isocyanate-reactive capping compound having a hydroxyl group and an acrylate or methacrylate group as described before. This caps the prepolymer molecules and the remaining unreacted polyisocyanate compounds to produce a mixture of high and low equivalent weight carbon-Michael acceptor compounds.
The following examples are intended to illustrate the invention, but not to limit the scope thereof. All parts and percentages are by weight unless otherwise indicated.
EXAMPLE 1
590.21 parts of a 1000 equivalent weight nominally difunctional poly(propylene oxide) and 16 parts of diethylene glycol are charged to a vessel purged with nitrogen. 193.78 parts of an 80/20 by weight mixture of the 2,4′ and the 2,6′ isomers of toluene diisocyanate are added. The components are stirred briefly, and then allowed to react for three hours at 80° C. under nitrogen to produce an isocyanate-terminated prepolymer having an isocyanate content of about 7% by weight.
300 parts of the foregoing prepolymer are added under nitrogen into the cup of a high-speed laboratory mixer, followed by 60.7 parts of hydroxyethyl acrylate and 0.21 parts of dibutyltin dilaurate. The components are mixed for 90 seconds while maintaining their temperature at or below 30° C. The mixed components are then allowed to sit at room temperature until the reaction is completed, as indicated by disappearance of the NCO peak by IR spectroscopy.
An elastomer (Example 1) is prepared by adding the resulting acrylate-terminated polyether (52.21 parts), trimethylolpropane trisacetoacetate (4.64 parts) and 0.1779 parts 1,8-diazabicycloundec-7-ene into the cup of a high-speed laboratory mixture. The components are mixed at high speed for about one minute.
100 grams of the mixed components are placed into a nearly adiabatic holder with a lid and thermocouple assembly. The temperature profile is recorded until the temperature cools back down to room temperature (—23° C.). Gel time is indicated by the time to peak exotherm.
A second portion of the mixed components is poured into a plaque mold and allowed to cure at room temperature for two days. Tensile strength and elongation are measured per ASTM D1708. Shore A hardness is measured using a durometer.
A 2 inch×2 inch (5 cm×5 cm) section of the cured plaque is immersed in deionized water and heated at 70° C. for two weeks. The sample is then dried and its mass gain is measured.
Results of this testing are as indicated in Table 1 below.
Example 2 is made by combining 273 parts of a 500 equivalent weight, nominally trifunctional poly(propylene oxide) and 18 parts of diethylene glycol in a vessel purged with nitrogen. 118.9 parts of an 80/20 by weight mixture of the 2,4′- and the 2,6′-isomers of toluene diisocyanate are added. The components are stirred briefly, and then allowed to react for three hours at 80° C. under nitrogen to produce an isocyanate-terminated prepolymer having an isocyanate content of about 6.9% by weight. 325 parts of the foregoing prepolymer are added under nitrogen into the cup of a high-speed laboratory mixer, followed by 64.86 parts of hydroxyethyl acrylate and 0.39 parts of dibutyltin dilaurate. The components are mixed for 90 seconds while maintaining their temperature at or below 30° C. The mixed components are then allowed to sit at room temperature until the reaction is completed, as indicated by disappearance of the NCO peak by IR spectroscopy. Elastomer Example 2 is prepared by adding the resulting acrylate-terminated polyether (27.19 parts), trimethylolpropane trisacetoacetate (2.45 parts) and 0.06 parts 1,8-diazabicycloundec-7-ene into the cup of a high-speed laboratory mixture. The components are mixed at high speed for about one minute. Elastomer Example 2 is evaluated in the same manner as Example 1, with results as indicated in Table 1.
Elastomer Example 3 is made by combining 295.3 parts of a 1000 equivalent weight nominally trifunctional poly(propylene oxide) and 8 parts of diethylene glycol in a vessel purged with nitrogen. 96.89 parts of an 80/20 by weight mixture of the 2,4′- and the 2,6′-isomers of toluene diisocyanate are added. The components are stirred briefly, and then allowed to react for three hours at 80° C. under nitrogen to produce an isocyanate-terminated prepolymer having an isocyanate content of about 7% by weight. 318 parts of the foregoing prepolymer are added under nitrogen into the cup of a high-speed laboratory mixer, followed by 63.6 parts of hydroxyethyl acrylate and 0.19 parts of dibutyltin dilaurate. The components are mixed for 90 seconds while maintaining their temperature at or below 30° C. The mixed components are then allowed to sit at room temperature until the reaction is completed, as indicated by disappearance of the NCO peak by IR spectroscopy. Elastomer Example 3 is prepared by adding the resulting acrylate-terminated polyether (15.97 parts), ditrimethylolpropane tetraacrylate (marketed by Sartomer Corporation as SR355, 8.34 parts) and 0.32 parts 1,8-diazabicycloundec-7-ene into the cup of a high-speed laboratory mixture. The components are mixed at high speed for about one minute, and then evaluated as before. Results are as indicated in Table 1.
The properties reported in Table 1 indicate that each of Examples 1-3 is suitable for use as a polymeric insulating sheath for cable joining applications as described herein.
CLAIMS
1. A method for making a cable joint, comprising the steps of: a) providing a first cable having polymeric insulation and a first bare conductor end and a second cable having polymeric insulation and a second bare conductor end, b) joining the first bare conductor end of the first cable to the second bare conductor end of the second cable to create a conductor joint, c) providing a curable reaction mixture, wherein the curable reaction mixture contains a mixture of 1) at least one multifunctional carbon-Michael acceptor compound, wherein at least one of such multifunctional carbon-Michael acceptor compounds contains two or more carbon-Michael acceptor groups, of which at least one is separated from each of the other carbon-Michael acceptor groups by an aliphatic polyether group having a molecular weight of at least 800 atomic mass units, 2) at least one multifunctional carbon-Michael donor compound and 3) at least one carbon-Michael reaction catalyst, d) applying the curable reaction mixture over the conductor joint and in contact with the polymeric insulation of the first cable and the polymeric insulation of the second cable and e) curing the curable reaction mixture to form a polymeric insulating sheath over the conductor joint and bonded to the polymeric insulation of each of the first and second cables.
2. The process of claim 1, wherein the aliphatic polyether group has a molecular weight of at least 1000 atomic mass units.
3. The process of claim 2, wherein the carbon-Michael acceptor groups are activated alkene groups having an aliphatic carbon-carbon double or triple bond alpha to a carbonyl or nitro group.
4. The process of claim 3, wherein the carbon-Michael acceptor groups are acrylate or methacrylate groups.
5. The process of claim 3, wherein the carbon-Michael donor compound has an equivalent weight per carbon-Michael donor functionality of 100 to 1000.
6. The process of claim 3, wherein the carbon-Michael donor compound contains one or more ß-dicarbonyl and/or ß-cyanocarbonyl moieties.
7. The process of claim 6, wherein the carbon-Michael donor compound contains one or more ß-dicarbonyl moieties.
8. The process of claim 3, wherein the catalyst includes at least one tertiary amine, amidine, quaternary ammonium hydroxide, alkali metal hydroxide, alkali metal alkoxide, alkali metal acetylacetonate or quaternary ammonium acetylacetonate.
9. The process of claim 8, wherein the catalyst includes at least one cyclic amidine catalyst.
10. The process of claim 3, wherein the curable reaction mixture further contains at least one carbon-Michael acceptor compound having an equivalent weight per carbon-Michael acceptor group of up to 250.
11. The process of claim 10, wherein step c) further comprises a step of forming the reaction mixture at a temperature of 10 to 30° C.
12. The process of claim 3, wherein step c) further comprises a step of forming the reaction mixture at a temperature of −10° C. to 50° C. and step e) includes a step of curing the reaction mixture without applying additional heat to the reaction mixture.
13. The process of claim 3, wherein step d) further comprises a step of disposing the conductor joint within a mold adapted to fit over the cable conductor joint and introducing the reaction mixture into the mold, and step e) is performed in the mold.

File: data/eval_patent_texts/dow/US10155837-20181218.txt
TITLE
Sustainable polyester polyol compositions
ABSTRACT
Polyester polyol compositions are disclosed. The polyol compositions, which comprise recurring units of a digested thermoplastic polyester, a glycol, and castor oil, ricinoleic acid, or a mixture of castor oil and ricinoleic acid, have hydroxyl numbers within the range of 20 to 150 mg KOH/g and average hydroxyl functionalities within the range of 2.5 to 3.5. The invention includes flexible polyurethane foams that incorporate the polyester polyols. Sustainable polyester polyols made completely or in substantial part from recycled, post-industrial, and/or biorenewable materials such as polyethylene terephthalate, glycols, and castor oil are provided. The polyols have desirable properties for formulating flexible polyurethane foams and other products.
FIELD OF THE INVENTION
The invention relates to polyester polyol compositions useful for the production of flexible polyurethane foams and other products.
BACKGROUND OF THE INVENTION
Flexible polyurethane foams are tailored to meet the needs of particular markets. When good load bearing properties are needed, the polyols may include a polymeric component, such as a styrene-acrylonitrile polymer polyol dispersed in a base polyether polyol. When high reactivity is needed, as in the production of molded foams, “reactive polyols” having a high content of primary hydroxyl groups are used. Still other polyols are used at low NCO/OH index to produce viscoelastic (or “memory”) foam. In general, however, the polyols used to make these flexible foams are polyether-based materials derived from petroleum.
Aromatic polyester polyols are commonly used to produce rigid polyurethane or polyisocyanurate foams, but relatively few sources recommend using such polyols to produce flexible polyurethane foams. Rigid foams normally require polyols with average hydroxyl functionalities greater than about 2.5 and relatively high hydroxyl numbers that range from 200-300 mg KOH/g. Usually, the aromatic polyester polyols are made by polycondensation of diacids or anhydrides with diols, although in some cases, polyethylene terephthalate has been proposed as a suitable reactant. Some references also suggest incorporation of natural oils or other hydrophobes into the aromatic polyester polyols for the purpose of improving compatibility with the hydrocarbon blowing agents used to produce rigid foams. For examples of such aromatic polyester polyols, see U.S. Pat. Nos. 4,608,432; 5,877,255; 5,922,779; and 6,664,363.
Currently, only a minor fraction of polyols used to produce flexible polyurethane foam comes from biorenewable resources or recycled materials. Recycled polyethylene terephthalate (PET), polybutylene terephthalate (PBT), and other thermoplastics provide a low-cost, potentially valuable feedstock for making polyols for flexible foams while decreasing our reliance on petrochemical-based polyether polyols.
The industry would benefit from the availability of sustainable polyols suitable for use in the production of flexible polyurethane foams and other products. Such polyols should have sufficiently high average hydroxyl functionality (i.e., from about 2.5 to 3.0) and hydroxyl numbers in the useful range of about 20 to 150 mg KOH/g. Ideally, the polyols could be formulated completely or substantially from recycled (such as the nearly endless supply of recycled PET), post-industrial, and biorenewable materials.
SUMMARY OF THE INVENTION
In one aspect, the invention relates to a polyester polyol composition. The composition comprises recurring units of a digested thermoplastic polyester, a glycol, and castor oil, ricinoleic acid, or a mixture of castor oil and ricinoleic acid. The composition comprises 5 to 30 wt. %, based on the amount of thermoplastic polyester, of the digested thermoplastic polyester. The polyester polyol composition comprises, based on the amount of polyol composition, 2 to 20 wt. % of the glycol and 25 to 85 wt. % of the castor oil, ricinoleic acid, or mixture thereof. Additionally, the polyol composition has a hydroxyl number within the range of 20 to 150 mg KOH/g and an average hydroxyl functionality within the range of 2.5 to 3.5.
In other aspects, the polyester polyol optionally comprises 2 to 30 wt. % of recurring units of a dicarboxylic acid, diester, or anhydride, or combinations thereof.
In other aspects, the polyester polyol optionally comprises 0.1 to 2 wt. % of recurring units of glycerin.
In another aspect, the polyester polyol composition comprises recurring units of 10 to 20 wt. %, based on the amount of thermoplastic polyester, of polyethylene terephthalate. This polyester polyol composition further comprises, based on the amount of composition, 30 to 50 wt. % of castor oil, 10 to 15 wt. % of diethylene glycol, and 15 to 25 wt. % of adipic acid. In this aspect, the composition has a hydroxyl number within the range of 40 to 75 mg KOH/g and an average hydroxyl functionality within the range of 2.7 to 3.0. Optionally, the composition further comprises 0.1 to 2 wt. % of glycerin.
In yet another aspect, the polyester polyol composition comprises recurring units of 5 to 10 wt. %, based on the amount of thermoplastic polyester, of polyethylene terephthalate. This polyester polyol composition further comprises, based on the amount of composition, 75 to 85 wt. % of castor oil, 3 to 6 wt. % of diethylene glycol, and 3 to 6 wt. % of phthalic anhydride. In this aspect, the polyester polyol composition has a hydroxyl number within the range of 120 to 150 mg KOH/g and an average hydroxyl functionality within the range of 2.5 to 2.8. Optionally, the composition further comprises 0.1 to 2 wt. % of glycerin.
The invention includes flexible polyurethane foams that incorporate the polyester polyols. These include flexible slabstock foams, high-resilience foams, molded foams, and viscoelastic foams.
With readily available building blocks such as polyethylene terephthalate, glycols, and castor oil, the invention provides sustainable polyester polyols made completely or substantially from recycled, post-industrial, and/or biorenewable materials. The polyols have desirable properties for formulating flexible polyurethane foams and other products.
DETAILED DESCRIPTION OF THE INVENTION
In one aspect, the invention relates to a polyester polyol composition. The polyester polyol composition comprises recurring units of a digested thermoplastic polyester, a glycol, and castor oil, ricinoleic acid, or a mixture of castor oil and ricinoleic acid. The amount of digested thermoplastic polyester in the polyol composition is 5 to 30 wt. %, preferably 8 to 25 wt. % or 8 to 20 wt. %, based on the amount of thermoplastic polyester. The amount of glycol is 2 to 20 wt. %, preferably 3 to 18 wt. % or 4 to 15 wt. %, based on the amount of polyester polyol composition. The amount of castor oil, ricinoleic acid, or mixture thereof is 25 to 85 wt. %, in some aspects 25 to 55%, and in other aspects 70 to 85%, based on the amount of polyester polyol composition. In some aspects, the polyester polyol composition may include 2 to 30 wt. % or 3 to 25 wt. % or 5 to 20 wt. %, based on the amount of polyester polyol composition, of a dicarboxylic acid, diester, or anhydride, or combination thereof. In other aspects, the polyester polyol composition may include 0.1 to 2 wt. % or 0.2 to 1.5 wt. % or 0.5 to 1 wt. %, based on the amount of polyester polyol composition, of glycerin.
The polyester polyol compositions have a hydroxyl number within the range of 20 to 150 mg KOH/g. In some aspects, the hydroxyl number ranges from 40 to 150 mg KOH/g; in other aspects, the hydroxyl number ranges from 50 to 140 mg KOH/g.
The polyester polyol compositions have an average hydroxyl functionality within the range of 2.5 to 3.5. In some aspects, the polyester polyol compositions have an average hydroxyl functionality within the range of 2.5 to 3.0 or from 2.65 to 2.90.
Thermoplastic polyesters suitable for use in making the polyester polyol compositions are well known in the art. They are condensation polymers produced from the reaction of glycols and aromatic dicarboxylic acids or acid derivatives. Examples include polyethylene terephthalate (PET); polybutylene terephthalate (PBT); polytrimethylene terephthalate (PTT); glycol-modified polyethylene terephthalate (PETG); copolymers of terephthalic acid and 1,4-cyclohexanedimethanol (PCT); PCTA (an isophthalic acid-modified PCT); polyhydroxy alkanoates, e.g., polyhydroxybutyrate; copolymers of diols with 2,5-furandicarboxylic acid or dialkyl 2,5-furandicarboxylates, e.g., polyethylene furanoate; copolymers of 2,2,4,4-tetramethyl-1,3-cyclobutanediol with isophthalic acid, terephthalic acid or orthophthalic derivatives; dihydroferulic acid polymers; and the like, and mixtures thereof. Further examples of polyester thermoplastics are described in Modern Polyesters: Chemistry and Technology of Polyesters and Copolyesters , J. Scheirs and T. Long, eds., Wiley Series in Polymer Science, 2003, John Wiley & Sons, Ltd. Hoboken, N.J. Other examples of thermoplastic polyesters may be found in Chapters 18-20 of Handbook of Thermoplastics , O. Olabisi, ed., 1997, Marcel Dekker, Inc. New York. Suitable thermoplastic polyesters include virgin polyesters, recycled polyesters, or mixtures thereof. Polyethylene terephthalate is particularly preferred, especially recycled polyethylene terephthalate (rPET), virgin PET, and mixtures thereof. For more examples of suitable thermoplastic polyesters, see U.S. Pat. Appl. Publ. No. 2009/0131625, the teachings of which are incorporated herein by reference.
Recycled polyethylene terephthalate suitable for use in making the inventive polyester polyols can come from a variety of sources. The most common source is the post-consumer waste stream of PET from plastic bottles or other containers. The rPET can be colorless or contain dyes (e.g., green, blue, or other colors) or be mixtures of these. A minor proportion of organic or inorganic foreign matter (e.g., paper, other plastics, glass, metal, etc.) can be present. A desirable source of rPET is “flake” rPET, from which many of the common impurities present in scrap PET bottles have been removed in advance. Another desirable source of rPET is pelletized rPET, which is made by melting and extruding rPET through metal filtration mesh to further remove particulate impurities. Because PET plastic bottles are currently manufactured in much greater quantity than any recycling efforts can match, scrap PET will continue to be available in abundance.
In some aspects, scrap PET from the automotive industry provides the source of suitable raw material. Such PET-containing materials include, among other things, non-woven trunk liners, batting, wheel well lining, carpeting, seat fabric, automotive parts dunnage such as shipping trays for parts, strapping used to hold boxes of parts on a pallet, windshield wiper arms and gear housings, engine covers, headlamp retainers, connector housings, wire harnesses, and fuse boxes. Automotive trunk liners are a particularly useful source of scrap PET.
The polyester polyol compositions comprise recurring units of a glycol. Glycols suitable for use are well known. By “glycol,” we mean a linear or branched, aliphatic or cycloaliphatic compound or mixture of compounds having two or more hydroxyl groups. Other functionalities, particularly ether or ester groups, may be present in the glycol. In preferred glycols, two of the hydroxyl groups are separated by from 2 to 10 carbons, preferably 2 to 5 carbons. Suitable glycols include, for example, ethylene glycol, propylene glycol, 1,3-propanediol, 1,2-butylene glycol, 1,3-butylene glycol, 1,4-butanediol, 2-methyl-1,3-propanediol, pentaerythritol, sorbitol, neopentyl glycol, glycerol, trimethylolpropane, 2,2,4,4-tetramethyl-1,3-cyclobutanediol, 3-methyl-1,5-pentanediol, 1,4-cyclohexanedimethanol, 1,3-cyclohexanedimethanol, bisphenol A ethoxylates, diethylene glycol, dipropylene glycol, triethylene glycol, 1,6-hexanediol, tripropylene glycol, tetraethylene glycol, polyethylene glycols having a number average molecular weight up to about 400 g/mol, block or random copolymers of ethylene oxide and propylene oxide, and the like, and mixtures thereof. Diethylene glycol is particularly preferred. In other aspects, the glycol is a recycled glycol, especially recycled propylene glycol. Propylene glycol recovered from used deicing fluids is one example.
The polyester polyol compositions comprise recurring units of castor oil, ricinoleic acid, or mixtures thereof. Castor oil occurs naturally in seeds of the castor oil plant ( Ricinus communis ). About 85-95% of the fatty acid residues in castor oil are from ricinoleic acid. Minor proportions of oleic acid, linoleic acid, stearic acid, palmitic acid, and other components make up the balance of the acid residues. Suitable castor oil and ricinoleic acid are available from commercial sources. Polyester polyol compositions of the invention can be produced from castor oil alone, ricinoleic acid alone, or any combination thereof. As indicated earlier, the amount of castor oil, ricinoleic acid, or mixture thereof is 25 to 85 wt. %, in some aspects 25 to 55%, and in other aspects 70 to 85%, based on the amount of polyester polyol composition. In particular aspects, the polyester polyol composition comprises 25 to 55 wt. % of recurring units from castor oil. In other particular aspects, the polyester polyol composition comprises 70 to 85 wt. % of recurring units from castor oil. In other particular aspects, the polyester polyol composition comprises 20 to 30 wt. % of recurring units from ricinoleic acid.
In some aspects, the thermoplastic polyester and glycol are first heated, optionally in the presence of a catalyst, to give a digested intermediate. The digested intermediate will commonly be a mixture of glycol reactant, glycol(s) generated from the thermoplastic polyester, terephthalate oligomers, and other glycolysis products. For example, when PET or rPET is the thermoplastic polyester, the digested intermediate will include a mixture of glycol reactant, ethylene glycol (generated from the PET or rPET), bis(2-hydroxyalkyl) terephthalate (“BHAT”), higher PET oligomers, and other glycolysis products. Similar digested mixtures in various forms have been made and characterized previously (see, e.g., D. Paszun et al., Ind. Eng. Chem. Res. 36 (1997) 1373 and N. Ikladious, J. Elast. Plast. 32 (2000) 140). Heating is advantageously performed at temperatures within the range of 80° C. to 260° C., preferably 100° C. to 240° C., more preferably 130° C. to 210° C., and most preferably 160° C. to 185° C.
Catalysts suitable for making the digested intermediate are well known (see, e.g., K. Troev et al., J. Appl. Polym. Sci. 90 (2003) 1148). In particular, suitable catalysts comprise titanium, zinc, antimony, germanium, zirconium, manganese, or other metals. Specific examples include titanium alkoxides (e.g., tetrabutyl titanate), titanium(IV) phosphate, zirconium alkoxides, zinc acetate, lead acetate, cobalt acetate, manganese(II) acetate, antimony trioxide, germanium oxide, or the like, and mixtures thereof. Catalysts that do not significantly promote isocyanate reaction chemistries are preferred. The amount of catalyst used is typically in the range of 0.005 to 5 wt. %, preferably 0.01 to 1 wt. %, more preferably 0.02 to 0.7 wt. %, based on the total amount of polyester polyol composition being prepared.
Usually, the digestion reaction is performed by heating the thermoplastic polyester, glycol(s), and any catalyst at least until the mixture liquefies and particles of the thermoplastic polyester are no longer apparent. Reaction times range from about 30 minutes to about 16 hours, more typically 1 to 10 hours, even more typically 3 to 8 hours, and will depend on the reaction temperature, source of the thermoplastic polyester, the particular glycol reactant used, mixing rate, desired degree of depolymerization, and other factors that are within the skilled person's discretion.
The molar ratio of glycol to thermoplastic polyester is at least 1.0, preferably 2.0 to 6.0.
When a digested intermediate is prepared, it is reacted in a second step with castor oil, ricinoleic acid, or a mixture thereof, to give an inventive polyester polyol. The reaction between the digested intermediate and the castor oil, ricinoleic acid, or a mixture thereof is performed under conditions effective to promote one or more of several different possible reactions between the digested intermediate and the oil component, principally condensation reactions. For instance, hydroxyl groups in the digested intermediate can react with acid or ester groups in the castor oil, ricinoleic acid, or a mixture thereof to generate esters from the acids or new esters from the original ones. Because castor oil and ricinoleic acid have hydroxyl functionality as well, new esters can be formed that utilize that hydroxyl functionality.
Reactions between the digested intermediate and the castor oil, ricinoleic acid, or a mixture thereof are preferably performed by heating at temperatures within the range of 80° C. to 260° C., preferably 90° C. to 230° C., more preferably 100° C. to 220° C., and most preferably 110° C. to 210° C. Water generated in this reaction is advantageously removed from the reaction mixture as it forms. On a lab scale, it is convenient to use a Dean-Stark trap or similar apparatus to remove the water of reaction, but other means will be more practical on a larger scale. Continuous processes for water removal, such as vacuum stripping, wiped-film evaporation, sparging with dry air or nitrogen, and the like, may be desirable. The reaction is normally continued until a pre-determined amount of water has been collected or a target acid number and/or hydroxyl number is reached for the product.
The polyester polyol composition may include recurring units of one or more anhydrides, diesters, or dicarboxylic acids. Suitable dicarboxylic acids include, for example, glutaric acid, adipic acid, succinic acid, cyclohexane dicarboxylic acids, maleic acid, fumaric acid, itaconic acid, phthalic acid, 1,5-furandicarboxylic acid, dimer or trimer fatty acids, isophthalic acid, and anhydrides thereof (e.g., maleic anhydride, phthalic anhydride, itaconic anhydride, and the like). Mixtures of dicarboxylic acids can be used, including, e.g., the commercially available mixture of dibasic acids known as “DBA.” A typical DBA composition might contain 51-61 wt. % glutaric acid, 18-28 wt. % succinic acid, and 15-25 wt. % adipic acid. Adipic acid and phthalic anhydride are particularly preferred. In particular aspects, the polyester polyol composition comprises 15 to 25 wt. % of recurring units from adipic acid.
In another aspect, the polyester polyol is made in a single step by reacting the thermoplastic polyester, glycol, and the castor oil, ricinoleic acid, or a mixture thereof under conditions effective to produce the polyol. In some aspects, when the single-step process is used, it is preferred to utilize a condensation system that returns glycols to the reaction vessel while allowing removal of water.
In certain preferred aspects, the polyester polyol composition comprises recurring units of 10 to 20 wt. %, based on the amount of thermoplastic polyester, of polyethylene terephthalate, 30 to 50 wt. % of castor oil, 10 to 15 wt. % of diethylene glycol, 15 to 25 wt. % of adipic acid, and optionally, 0.1 to 2 wt. % of glycerin. In these aspects, the polyol composition has a hydroxyl number within the range of 40 to 75 mg KOH/g and an average hydroxyl functionality within the range of 2.7 to 3.0.
In other preferred aspects, the polyester polyol composition comprises recurring units of 5 to 10 wt. %, based on the amount of thermoplastic polyester, of polyethylene terephthalate, 75 to 85 wt. % of castor oil, 3 to 6 wt. % of diethylene glycol, 3 to 6 wt. % of phthalic anhydride, and optionally, 0.1 to 2 wt. % of glycerin. In these aspects, the polyol composition has a hydroxyl number within the range of 120 to 150 mg KOH/g and an average hydroxyl functionality within the range of 2.5 to 2.8.
The polyester polyol compositions are preferably flowable liquids under ambient conditions. Preferably, the polyols have viscosities measured at 25° C. less than 30,000 cP, more preferably less than 20,000 cP, most preferably less than 10,000 cP. A preferred range for the polyol viscosity is 300 to 5,000 cP, more preferably 500 to 3,000 cP. Viscosity can be determined by any industry-accepted method. It is convenient to use, for instance, a Brookfield viscometer (such as a Brookfield DV-III Ultra rheometer) fitted with an appropriate spindle, and to measure a sample at several different torque settings to ensure an adequate confidence level in the measurements.
The polyester polyol compositions preferably have low acid numbers. Urethane manufacturers will often require that a polyol have an acid number below a particular specification. Low acid numbers can be ensured by driving reactions by removal of water from the reaction mixture to the desired level of completion. Preferably, the polyols have an acid number less than 30 mg KOH/g, more preferably less than 10 mg KOH/g, and most preferably less than 5 mg KOH/g. Acid numbers can be adjusted if necessary for a particular application with an acid scavenger such as, for example, an epoxide derivative, and this treatment can be performed by the manufacturer, distributor, or end user.
The polyester polyol compositions offer the advantage of reduced reliance on petrochemical sources for raw material. This contrasts with traditional polyether polyols used to make flexible polyurethane foams, which are usually petrochemical based. Preferably, the polyols include greater than 20 wt. %, more preferably greater than 50 wt. %, most preferably greater than 80 wt. % of recycle or biorenewable content. A preferred range for the combined recycle and biorenewable content is 50 to 100 wt. %. By “recycle content,” we mean the combined amounts of thermoplastic polyester and any recycled glycol or dicarboxylic acid or ester component. Some glycols, such as propylene glycol or ethylene glycol, are available as recovered or recycled materials. For instance, propylene glycol is used in deicing fluids, and after use, it can be recovered, purified, and reused. Some glycols, e.g., diethylene glycol, are obtained as by-products of petrochemical processes. The castor oil, ricinoleic acid, or mixture thereof is biorenewable.
Flexible Polyurethane Foams
The inventive polyester polyol compositions are useful for producing flexible polyurethane foams, particularly water-blown foams. Thus, in one aspect, the invention relates to a flexible polyurethane foam comprising a reaction product of an inventive polyester polyol composition as described above, water, and a polyisocyanate. Water reacts with isocyanate groups, ultimately generating carbon dioxide, which serves as a blowing agent for the foam. The flexible foam can be, for instance, a slabstock foam, high resilience foam, hot or cold molded foam, or a viscoelastic foam.
Methods for producing flexible foams are well known and are described in many references. In general, foams are made by combining the polyols, surfactant (often a siloxane polymer), blowing catalyst (usually an amine), urethane catalyst (usually a tin compound such as dibutyltin dilaurate or stannous octoate), crosslinking agents or extenders (e.g., diethanolamine or N,N-dimethylethanolamine), and water to produce a “B side” reactant stream. The “A side” usually consists of one or more polyisocyanate components. The “A” and “B” sides are combined and rapidly mixed, and the resulting reaction mixture is transferred to a mold or in some cases is applied to a moving conveyor to produce a free-rise foam. The reaction mixture foams until physical properties develop sufficiently to form a cured, solid, cellular product.
Polyisocyanates suitable for use in making the flexible foams are well known; they include aromatic, aliphatic, and cycloaliphatic polyisocyanates. Examples include toluene diisocyanates (TDIs), MDIs, polymeric MDIs, naphthalene diisocyanates (NDIs), hydrogenated MDIs, trimethyl- or tetramethylhexamethylene diisocyanates (TMDIs), hexamethylene diisocyanate (HDI), isophorone diisocyanates (IPDIs), cyclohexane diisocyanates (CHDIs), xylylene diisocyanates (XDI), hydrogenated XDIs, and the like. Toluene diisocyanates, MDIs, and polymeric MDIs are particularly preferred.
The NCO/OH index will depend on the kind of foam being produced. Generally this index will have a value in the range of 0.80 to 1.10, more typically 0.85 to 1.05. Viscoelastic foams are usually formulated at an NCO/OH index less than 1, typically 0.80 to 0.95. Other foams are more typically formulated at a higher NCO/OH index, typically 0.95 to 1.15, 1.00 to 1.10, or 1.00 to 1.05.
In some aspects, a blend of one or more polyether polyols or polymer polyols and one or more inventive polyester polyols is used. In some aspects, a preferred blend would comprise a polyether polyol or polymer polyol having a hydroxyl number within the range of 20 to 150 and an average hydroxyl functionality within the range of 2.5 to 3.5.
Flexible slabstock foam is made with polyether polyols, typically triol-initiated, and frequently includes polyols that have 20-50% by weight of dispersed or suspended polymer particles, for instance, styrene-acrylonitrile (“SAN”) polymer particles. These “polymer polyols” impart load-bearing properties and they are normally a major component of high-resilience foams. Most flexible slabstock foam is produced continuously or semi-continuously. The inventive polyols can be used alone or in combination with conventional polyether polyols and/or polymer polyols for the production of flexible slabstock foams.
Hot or cold-molded flexible foams are also well known. These foams are usually made with at least one “reactive” polyol. Reactive polyols have a relatively high content of primary hydroxyl end groups. Traditionally, reactive polyols have recurring propylene oxide (PO) units as a backbone and are end-capped with ethylene oxide (EO) units to impart the primary hydroxyl content. The higher reactivity of primary hydroxyl groups with free NCO groups of polyisocyanates gives these polyols the desired high reactivity. The reaction mixture is typically injected into a mold that may be heated or not as desired. The inventive polyols can be used alone or in combination with conventional polyether polyols and/or “reactive” polyols for the production of molded flexible foams.
Viscoelastic flexible foams (or “memory foams”) have low resilience and are normally formulated at low NCO/OH index, typically 0.80 to 0.95. These foams are ideal as bedding layers and for other similar purposes for which it is helpful for the foam to “remember” the shape of the load. A variety of different polyols have been used to create these foams, although most are polyether polyols. Commonly, at least one polyol having a relatively high content of EO recurring units is included in these formulations. The inventive polyols can be used alone or in combination with conventional polyether polyols for the production of viscoelastic flexible foams.
For examples of flexible slabstock, molded, and viscoelastic foams and their methods of production, see U.S. Pat. Nos. 4,436,843; 5,605,939; 5,674,920; 6,391,935; 6,593,387; 6,734,220; 6,797,736; 7,238,730; 8,236,866; 9,096,727; 9,150,684, and U.S. Publ. Nos. 2004/0254256; 2004/0259967; 2004/0266900; 2009/0264547; 2013/0289150, the teachings of which are incorporated herein by reference.
The inventive polyester polyol compositions can be used to formulate other polyurethane products in addition to flexible foams. By adjusting the proportion of castor oil and/or ricinoleic acid used, a desired degree of polyol hydrophobicity can be “dialed in.” The ability to control hydrophobicity is particularly valuable, for instance, in the coatings industry. The polyols can be used for cellular, microcellular, and non-cellular applications including rigid foams (including polyisocyanurate foams), urethane dispersions, coatings, adhesives, sealants, and elastomers. The resulting polyurethanes are potentially useful for automotive and transportation applications, building and construction products, marine products, packaging materials, carpet backing, appliance insulation, cast elastomers and moldings, footwear, biomedical devices, and other applications.
The following examples merely illustrate the invention; the skilled person will recognize many variations that are within the spirit of the invention and scope of the claims.
Polyester Polyol Syntheses:
Polyol A
A 4-neck round-bottom flask equipped with overhead mixing, reflux condenser, nitrogen flow, heating mantle, and temperature controller is charged with post-industrial poly(ethylene terephthalate) (8.2 pbw), diethylene glycol (4.5 pbw), and glycerin (0.9 pbw). Mixing commences, and the mixture is heated to 220° C. under a flow of nitrogen. Titanium(IV) butoxide (0.15 pbw) is added when the pot temperature exceeds 100° C. to prevent catalyst deactivation by water. The reactor contents are mixed at 220° C. for 4-6 hours until few solids remain. The reactor is cooled and the reflux condenser is replaced with a five-plate vacuum-jacketed column and short-path distillation head. Castor oil (82.4 pbw) and phthalic anhydride (4.4 pbw) are added. The resulting reaction mixture is heated to 220° C. for 10-12 h, during which time water distills from the reactor and the esterification reaction proceeds. Nitrogen flow is increased to aid in water removal. When the acid number is less than 5 mg KOH/g, the reaction is considered complete, and the product is cooled. The final product is filtered through a fine glass frit, collected, and characterized. Hydroxyl number: 140 mg KOH/g; average hydroxyl functionality: 2.65; viscosity: 1515 cP at 25° C.; Mn: 1063 g/mol; Mw/Mn: 1.6; acid number: 1.3 mg KOH/g; sustainable content: 95.5 wt. %; recycled content: 12.7 wt. %; appearance: light amber liquid.
Polyol B
The procedure used to make Polyol A is generally followed using polyethylene terephthalate (15.0 pbw) and diethylene glycol (14.3 pbw), but no glycerin. Additionally, castor oil (50.0 pbw) is used, but adipic acid (20.7 pbw) is used instead of phthalic anhydride. The final product is isolated as previously described. Hydroxyl number: 51.5 mg KOH/g; average hydroxyl functionality: 2.80; viscosity: 9898 cP at 25° C.; Mn: 3050 g/mol; Mw/Mn: 2.6; acid number: 2.1 mg KOH/g; sustainable content: 79.2 wt. %; recycled content: 29.3 wt. %; appearance: light amber liquid.
Polyol C
The procedure used to make Polyol B is generally followed using polyethylene terephthalate (20.0 pbw), diethylene glycol (12.2 pbw), castor oil (50.0 pbw), and adipic acid (17.8 pbw). The final product is isolated as previously described. Hydroxyl number: 52.0 mg KOH/g; average hydroxyl functionality: 2.80; viscosity: 12,500 cP at 25° C.; Mn: 3020 g/mol; Mw/Mn: 2.6; acid number: 2.5 mg KOH/g; sustainable content: 82.1 wt. %; recycled content: 32.2 wt. %; appearance: light amber liquid.
Polyol D
The procedure used to make Polyol A is generally followed using polyethylene terephthalate (10.0 pbw), diethylene glycol (14.0 pbw), and glycerin (1.0 pbw). Additionally, castor oil (30.0 pbw), ricinoleic acid (26.1 pbw), and adipic acid (18.9 pbw) are used (instead of castor oil and phthalic anhydride). The final product is isolated as previously described. Hydroxyl number: 68.1 mg KOH/g; average hydroxyl functionality: 2.90; viscosity: 7,480 cP at 25° C.; Mn: 2390 g/mol; Mw/Mn: 2.4; acid number: 1.9 mg KOH/g; sustainable content: 81.0 wt. %; recycled content: 24.0 wt. %; appearance: amber liquid.
Polyol E
The procedure used to make Polyol A is followed. The source of the PET is scrap PET from an automotive trunk liner. Polyol E has: hydroxyl number: 153 mg KOH/g; viscosity: 1886 cP at 25° C.; average hydroxyl functionality: 2.65; Mn: 971 g/mol; appearance: black liquid.
Polyol F
The procedure used to make Polyol B is followed. The source of the PET is scrap PET from an automotive trunk liner. Polyol F has: hydroxyl number: 71.1 mg KOH/g; viscosity: 17,600 cP at 25° C.; average hydroxyl functionality: 2.80; Mn: 2210 g/mol; appearance: black liquid.
Polyol G
The procedure used to make Polyol C is followed. The source of the PET is scrap PET from an automotive trunk liner. Polyol G has: hydroxyl number: 39.9 mg KOH/g; viscosity: 32,500 cP at 25° C.; average hydroxyl functionality: 2.80; Mn: 3940 g/mol; appearance: black liquid.
Polyol H
The procedure used to make Polyol D is followed. The source of the PET is scrap PET from an automotive trunk liner. Polyol H has: hydroxyl number: 47.6 mg KOH/g; viscosity: 8,980 cP at 25° C.; average hydroxyl functionality: 2.90; Mn: 3420 g/mol; appearance: black liquid.
A screening flexible foam produced from one of the trunk liner-based polyols was flexible and had good apparent airflow and resiliency properties.
Water-Blown Flexible Polyurethane Foams
Flexible Slabstock Foam
A conventional flexible slabstock formulation is used to produce water-blown foams from Voranol® 3322 (polyether triol with secondary OH groups, 88% PO, 12% EO, hydroxyl number=48 mg KOH/g, product of Dow), and each of Polyols A-D as described above. The polyol component is well-blended with the other “B-side” components (silicone surfactant, amine catalysts, tin catalyst, and water). Toluene diisocyanate (an 80:20 mixture of 2,4- and 2,6-isomers, 1.05 NCO/OH index) is added in one portion. The mixture is blended at high speed, and the blended contents are immediately poured into a 3-L cylindrical “popcorn” container, where the mixture is allowed to foam, rise, cream, and cure under ambient conditions. The foams are subsequently post-cured at 50° C. for 3-6 h. Formulation details appear in Table 1, Formulations CF6 and F7-F10.
Table 1 also provides a qualitative assessment of the performance of non-optimized flexible foams made using the inventive polyester polyols as “drop-in” replacements for a commercial polyether polyol (Voranol® 3322). Reasonably good appearance, shrinkage, tensile strength, and resiliency properties are seen with 100% of the polyester polyol. The preliminary results indicate that improved foams can be made with optimized formulations, particularly formulations that use blends of the inventive polyester polyols with commercially available polyether polyols.
Molded Foams
A hot-molded flexible foam formulation is used to produce water-blown foams from Voranol® 4701 (EO-capped triol, hydroxyl number=34 mg KOH/g, product of Dow) and each of Polyols A-D as described above. The polyol component is well-blended with the other “B-side” components (silicone surfactant, amine catalysts, tin catalyst, and water). Toluene diisocyanate (an 80:20 mixture of 2,4- and 2,6-isomers, 1.05 NCO/OH index) is added in one portion. The mixture is blended at high speed, and the blended contents are immediately poured into a 3-L cylindrical “popcorn” container, where the mixture is allowed to foam, rise, cream, and cure under ambient conditions. The foams are subsequently post-cured at 50° C. for 3-6 h. Formulation details appear in Table 2, Formulations CF6 and F7-F10.
Water-blown, hot-molded flexible foams are also produced from Hyperlite® E-824 (EO-capped trial, hydroxyl number=36 mg KOH/g, product of Covestro), Hyperlite® 1639 (styrene-acrylonitrile polymer polyol, 41% solids, hydroxyl number=18 mg KOH/g), and each of Polyols B and C as described above. The polyol component is well-blended with the other “B-side” components (silicone surfactant, amine catalyst, diethanolamine crosslinker, tin catalyst, and water). Toluene diisocyanate (an 80:20 mixture of 2,4- and 2,6-isomers, 1.00 NCO/OH index) is added in one portion. The mixture is blended at high speed, and the blended contents are immediately poured into a 3-L cylindrical “popcorn” container, where the mixture is allowed to foam, rise, cream, and cure under ambient conditions. The foams are subsequently post-cured at 50° C. for 3-6 h. Formulation details appear in Table 3, Formulations CF11 and F12-F15.
Viscoelastic Foams
Viscoelastic foams are produced using a relatively low NCO/OH index. Jeffol® FX31-167 (glycerin-initiated, PO-based polyether, hydroxyl number=167 mg KOH/g, product of Huntsman) and Arcol® HS-100 (styrene-acrylonitrile polymer polyol, hydroxyl number=28 mg KOH/g, product of Covestro) are well-blended with the other “B-side” components (silicone surfactant, amine catalysts, tin catalyst, and water). Toluene diisocyanate (an 80:20 mixture of 2,4- and 2,6-isomers, 0.90 or 0.85 NCO/OH index) is added in one portion. The mixture is blended at high speed, and the blended contents are immediately poured into a 3-L cylindrical “popcorn” container, where the mixture is allowed to foam, rise, cream, and cure under ambient conditions. The foams are subsequently post-cured at 50° C. for 3-6 h. Formulation details appear in Table 4, Formulations CF16 and F17-F20.
High-Resilience Foams
High-resilience flexible slabstock foams are also produced. Arcol® F-3222 (glycerin-initiated, PO-based polyether trial, hydroxyl number=52.6 mg KOH/g, product of Covestro) and Arcol® HS-200 (styrene-acrylonitrile polymer polyol, hydroxyl number=25.5 mg KOH/g) are well-blended with the other “B-side” components (silicone surfactant, amine catalyst, tin catalyst, crosslinker, and water). Toluene diisocyanate (an 80:20 mixture of 2,4- and 2,6-isomers, 1.15 NCO/OH index) is added in one portion. The mixture is blended at high speed, and the blended contents are immediately poured into a 3-L cylindrical “popcorn” container, where the mixture is allowed to foam, rise, cream, and cure under ambient conditions. The foams are subsequently post-cured at 50° C. for 3-6 h. Formulation details appear in Table 5, Formulations CF21 and F22-F25.
Additional molded foams useful for automotive applications are produced from Polyols A, B, C, and D, which have 8.2 wt. %, 15.0 wt. %, 20.0 wt. %, and 10.0 wt. %, respectively, of PET. The foams are produced using Voranol® 4701, liquid MDI (Rubinate® 7304, product of Huntsman). Representative formulations are shown in Table 6:
Molded Foam Preparation
Foams are prepared in a laboratory fume hood via a one-step synthesis method, and cured in a closed mold system, measuring 38.1×38.1×10.2 cm 3 . The mold is coated with a release agent, and heated to 65° C. for 15 minutes prior to preparing the foam. The preparation of the polyols with the additives is taken separately from the measuring of the isocyanate, to isolate the reaction step. PET-polyol, petroleum polyol, and the additives are measured into an inert container. Foams are prepared by replacing the petroleum polyol with 10 wt. %, 20 wt. %, 30 wt. %, and 50 wt. % recycled PET-based polyol. With the synthesis of foams from each polyol, a control foam block is made containing 100% petroleum polyol, Voranol® 4701, to serve as a referential comparison for the foams synthesized that same day. The polyols and additives are mixed using a standard lab-scale hand-mixing apparatus for 180 s at 1500 rpm. The required amount of isocyanate is then added to the mixture, and mixed for an additional 12 s. The thoroughly blended combination is promptly poured into the mold, and allowed to rise and set for 6 min. The foam is then released from the mold, and massaged by hand to release trapped gases. For curing, foams are placed in a preheated oven at 65° C. for 30 minutes and allowed to sit at room temperature for at least 12 h.
Foam Characterization and Testing
To conform to standard testing dimensions, the foams are cut using a band saw and stamped using a USM Hytronic Model B press. Six samples are chosen at random for testing of each foam formulation. The tensile strength, tear strength, and compression force are measured on an Instron 3366 apparatus. Selected physical and mechanical properties of each foam are tested according to the following standards: compression set (humidity aging chamber): ASTM 3574-08, Test L; compression force deflection: ASTM 3574-08, Test C; density: ASTM 3574-08, Test A; tensile strength at break: ASTM 3574-08, Test E; tear strength: ASTM D 624, Die C.
Tables 7-16 provide results of physical testing of molded foams made from PET polyols A, B, C, and D.
Discussion of Results:
As shown in Table 7, the densities of the molded foam samples are all within about 5 kg/m 3 regardless of the content of PET-based polyol. Foam properties should be compared for samples of similar density. Because the densities of these samples are all reasonably similar, differences in other physical properties can be attributed to factors other than a density difference.
As shown in Tables 8 and 9, the tensile strength and modulus of the foam samples increases moderately as the wt. % of PET polyol in the polyol mixture increases from 0 to 50 wt. % (moving from top to bottom in the tables) or as the wt. % of PET in the PET polyol increases from 8.2 wt. % to 20 wt. % (moving from left to right in the tables).
Table 10 shows that tear resistance increases moderately as the wt. % of PET polyol in the polyol blend increases from 0 wt. % to 50 wt. %.
Tables 11 and 12 show that foams made from blends having a higher proportion of PET polyol or from a PET polyol having a higher proportion of PET generally have greater compression stiffness and a somewhat greater tendency to retain their compressed form. Numerous factors, including cell size and geometry, likely impact the results.
The sag factor results in Tables 13 and 14 are calculated from compressive stress values measured at 65% vs. 25% compression or 50% vs. 25% compression. Sag factor is a measure of seating comfort. Resistance to compression should increase with greater % compression values. Thus, an acceptable value for sag factor is typically 1 to 3. The results suggest acceptable sag factor values for all of the tested samples. In other words, the added PET content contributes to other desirable properties without adversely affecting sag factor. Tables 15 and 16 summarize compressive strain at 50% or 65% compression and generally show an increase in strain as the wt. % of PET polyol in the polyol mixture increases from 0 to 50 wt. % (reading from top to bottom) and an increase in strain as the wt. % of PET in the PET polyol increases from 8.2 wt. % to 20 wt. % (reading from left to right).
Overall, the results suggest that a substantial opportunity exists in molded foams for automotive applications to increase emphasis on the use of sustainable polyols made from thermoplastic polymer wastes, including recycled PET such as automotive PET scrap materials (trunk liners, dunnage trays, fuse box covers, etc.).
The preceding examples are meant only as illustrations; the following claims define the inventive subject matter.
CLAIMS
1. A polyester polyol composition comprising recurring units of: (a) 5 to 30 wt. % of a digested thermoplastic polyester; (b) 25 to 85 wt. % of castor oil or a mixture of castor oil and ricinoleic acid; (c) 2 to 20 wt. % of a glycol; (d) optionally, 2 to 30 wt. % of a dicarboxylic acid, a diester, or an anhydride, or combinations thereof; and (e) optionally, 0.1 to 2 wt. % of glycerin; wherein the polyol composition has a hydroxyl number within the range of 20 to 150 mg KOH/g and an average hydroxyl functionality within the range of 2.5 to 3.5.
2. The composition of claim 1 wherein the thermoplastic polyester is selected from the group consisting of polyethylene terephthalate; polybutylene terephthalate; polytrimethylene terephthalate; glycol-modified polyethylene terephthalate; copolymers of terephthalic acid and 1,4-cyclohexanedimethanol; isophthalic acid-modified copolymers of terephthalic acid and 1,4-cyclohexanedimethanol; polyhydroxy alkanoates; copolymers of diols with 2,5-furandicarboxylic acid or dialkyl 2,5-furandicarboxylates; copolymers of 2,2,4,4-tetramethyl-1,3-cyclobutanediol with isophthalic acid, terephthalic acid or orthophthalic derivatives; dihydroferulic acid polymers; and mixtures thereof.
3. The composition of claim 1 wherein the thermoplastic polyester is selected from the group consisting of virgin PET, recycled PET, and mixtures thereof.
4. The composition of claim 1 wherein the thermoplastic polyester is scrap polyethylene terephthalate recovered from automotive trunk liners, scrap polyethylene terephthalate from automotive parts dunnage, or other automotive thermoplastic polymer scrap material.
5. The composition of claim 1 comprising 8 to 20 wt. % of recurring units from recycled polyethylene terephthalate.
6. The composition of claim 1 comprising 25 to 55 wt. % of recurring units from castor oil.
7. The composition of claim 1 comprising 70 to 85 wt. % of recurring units from castor oil.
8. The composition of claim 1 comprising 4 to 15 wt. % of recurring units from diethylene glycol.
9. The composition of claim 1 having a hydroxyl number within the range of 40 to 150 mg KOH/g.
10. The composition of claim 1 having a hydroxyl number within the range of 50 to 140 mg KOH/g.
11. The composition of claim 1 having an average hydroxyl functionality within the range of 2.5 to 3.0.
12. The composition of claim 1 having an average hydroxyl functionality within the range of 2.65 to 2.90.
13. The composition of claim 1 comprising 15 to 25 wt. % of recurring units from adipic acid.
14. The composition of claim 1 comprising 20 to 30 wt. % of recurring units from ricinoleic acid.
15. A polyester polyol composition comprising recurring units of: (a) 10 to 20 wt. % of polyethylene terephthalate; (b) 30 to 50 wt. % of castor oil; (c) 10 to 15 wt. % of diethylene glycol; (d) 15 to 25 wt. % of adipic acid; and (e) optionally, 0.1 to 2 wt.% of glycerin; wherein the polyol composition has a hydroxyl number within the range of 40 to 75 mg KOH/g and an average hydroxyl functionality within the range of 2.7 to 3.0.
16. A polyester polyol composition comprising recurring units of: (a) 5 to 10 wt. % of polyethylene terephthalate; (b) 75 to 85 wt. % of castor oil; (c) 3 to 6 wt. % of diethylene glycol; (d) 3 to 6 wt. % of phthalic anhydride; and (e) optionally, 0.1 to 2 wt.% of glycerin; wherein the polyol composition has a hydroxyl number within the range of 120 to 150 mg KOH/g and an average hydroxyl functionality within the range of 2.5 to 2.8.
17. A polyester polyol composition comprising a blend of the composition of claim 1 with a polyether polyol or polymer polyol, wherein the polyether polyol or polymer polyol has a hydroxyl number within the range of 20 to 150 mg KOH/g and an average hydroxyl functionality within the range of 2.5 and 3.5.
