Repository: aishwaryajadhav/Chemical-Patent-Reaction-Extraction

File: data/eval_patent_texts/dow/US10189965-20190129.txt (part 1 of 3)
TITLE
Production of viscoelastic polyurethane systems using block polymers having bonded siloxane blocks as cell openers
ABSTRACT
The use of bonded siloxane block polymers of the general average formula (I) MaM1bDcD1d TeQfGg as additive in the production of PUR foam using at least one polyol component and at least one isocyanate component, wherein the polyol component used has an average hydroxyl number, determined to DIN 53240-1:2012-07, of >56 to <450 mg KOH/g, preferably 57-300 mg KOH/g, and wherein the PUR foam is produced at an isocyanate index of 65 to 108, is described.
FIELD OF THE INVENTION
The present invention is in the field of polyurethanes and in the field of the siloxanes. More particularly, the present invention especially relates to viscoelastic polyurethane systems and to a process for producing such polyurethane systems using particular bonded siloxane block polymers.
BACKGROUND OF THE INVENTION
A variety of different polyurethanes are typically prepared by the polymerization of diisocyanates, for example 4,4′-methylenebis(phenyl isocyanate), MDI for short, or tolylene 2,4-diisocyanate, TDI for short, with polyether polyols or polyester polyols. Polyether polyols can be produced, for example, by alkoxylation of polyhydroxy-functional starters. Commonly used starters are, for example, glycols, glycerol, trimethylolpropane, pentaerythritol, sorbitol or sucrose. In the production of polyurethane foams, one of the most important polyurethane systems, additional blowing agents are typically used, examples being pentane, methylene chloride, acetone or carbon dioxide. Water is usually used as chemical blowing agent, which reacts with isocyanate to give polyurea with elimination of carbon dioxide. Typically, the polyurethane foam is stabilized using surface-active substances, especially silicone surfactants.
Polyurethane foams have outstanding mechanical and physical properties and so are used in a very wide variety of fields. The automotive and furniture industries are a particularly important market for various PUR foams (=polyurethane foams), such as conventional flexible foams based on ether and ester polyols, cold-cure foams (frequently also referred to as HR foams), rigid foams, integral foams and microcellular foams and also foams with properties between these classifications, for example semi-rigid systems.
A specific class of polyurethane foams is that of viscoelastic foams. These are also known by the “memory foam” name and are notable both for a low rebound resilience (preferably <10%, whereas the rebound resilience of conventional flexible PUR foams is 35%-45%) and for a slow, gradual recovery after compression (recovery time preferably 2-10 seconds). Materials of this kind are well known in the prior art and are highly valued for their energy- and sound-absorbing properties. Viscoelastic foam materials are encountered in a multitude of fields of use for cushioning (for example, in cushions, seat covers, mattresses, etc.), as sound- and/or vibration-deadening materials, or as impact protection. Typical viscoelastic foams have lower porosity and high density compared to standard flexible ether polyurethane foams. Cushions having a density of usually 30-50 kg/m 3 are at the lower end of the density scale typical of viscoelastic foams, whereas mattresses often have a density in the range of 60-130 kg/m 3 .
Among the viscoelastic foam materials, those made from polyurethanes are of the greatest significance. This is firstly because it is possible, through the choice of the polyol and isocyanate components and of any further auxiliaries used, to very precisely adjust the physical properties of the resultant polyurethane foam, and secondly also because it is possible, through “in situ” production (optionally on site), to produce foam materials of virtually any shape and structure, including very complex shapes and structures.
The majority of the conventional polyurethane foams are block copolymers which have spatially separate regions of different phases having high and low glass transition temperatures (TG). The glass transition temperature divides the brittle energy-elastic region (=glass region) below it from the soft entropy-elastic region above it (=elastomeric region). These high and low glass transition temperatures of different phases within the polymer normally define the temperature range within which the material can be used. The DMA (“dynamic mechanical analysis”) spectra of such materials typically feature a relatively flat region (“modulus plateau”) between the different glass transitions.
The phase of low glass transition temperature in these materials typically (but not always) derives from a “block” of low glass transition temperature, which is preformed and only then subjected to the polymerization. The phase of high glass transition temperature, in contrast, does not normally form until during the polymerization, as a result of the concurrent formation of urethane units. The block of low glass transition temperature (often also referred to as “soft block”) typically derives from a liquid or from an oligomeric resin of low melting temperature, which contains a multitude of groups reactive toward isocyanate units. Polyether polyols and polyester polyols are examples of such oligomeric resins.
In conventional polyurethanes, the hard phases (high glass transition temperature) and soft phases (low glass transition temperature) become arranged with respect to one another during the polymerization and then separate spontaneously from one another in order to form morphologically different phases within the “bulk polymer”. Such materials are also referred to correspondingly as “phase-separated” materials. In this context, viscoelastic polyurethanes are a special case where the above-described phase separation occurs only incompletely, if at all. The glass transition temperature of viscoelastic foams is preferably between −20 and +15° C., but the glass transition temperature of standard flexible polyurethane foams is regularly below −35° C.
Such “structural viscoelasticity” in the case of polyurethane foams having (predominantly) open cells should be distinguished from viscoelasticity attributable to a pneumatic effect. This is because, in the latter case, virtually closed cells are present within the foam material, i.e., only slightly opened cells. As a result of the small size of the orifices, the air flows back in only gradually after compression, which results in slowed recovery. Examples of such viscoelastic foams based on a pneumatic effect are the commercially available products Cosypur® and Elastoflex® from BASF Polyurethanes GmbH.
In general, viscoelastic polyurethane foams are more difficult to produce on a commercial scale than conventional flexible PUR foams. The foaming itself and the curing of the resultant foam are very sensitive to disturbances. Small variations in the composition (for example in the event of variations in the catalyst loading) or in the process regime can lead quickly to reject material. The amount of water in the case of production of viscoelastic PUR foams having typically less than 3 pphp (parts per hundred parts polyol) is smaller than in the case of conventional flexible PUR foams. This fact, in combination with the use of specific polyols, makes it much more difficult to produce viscoelastic PUR foams.
In formulations for production of viscoelastic PUR foams, relative to the amount of water molecules, there are far more polyol hydroxyl groups available for a reaction with isocyanate groups than in formulations for production of conventional flexible PUR foams. The increased competition between polyol and water molecules slows the blowing reaction and hence the formation of CO 2 . This also results in slowing of the chain extension based on the formation of urea segments. The resulting changes in the blowing and gel reactions frequently lead to unstable structures in the foam or to collapses.
There have already been many descriptions in the prior art of processes for synthesis of polyurethane foams having structural viscoelasticity, these usually having the common feature of the use of a specific polyol composition, in addition to an isocyanate component, which can be chosen more or less freely. Thus, the viscoelastic properties which result from a rise in the glass transition temperature to room temperature are frequently obtained through a combination of various measures during the foaming process. Usually, this specific polyol mixture consists of various polyols. Often, plasticizers are also used.
As well as the above-described problems in the production of viscoelastic PUR foams, it is common knowledge that the cell opening is a particularly critical step in the production of such foams. Particularly when TDI T80 is used as isocyanate component, there is frequently severe shrinkage as a result of insufficient cell opening, which in turn makes it more difficult to run the process.
Furthermore, there is a general trend toward higher foam densities. This is achieved through the use of MDI/TDI mixtures or the use of MDI as the sole isocyanate source. However, higher densities entail a lower water content and hence a lower proportion of chemical blowing agent in the foam formulation. The reduction in the water level results in a smaller amount of urea formed, which in turn results in a foam having lower porosity. In order to compensate for this level of closed cells, large amounts of cell opener are often used in such formulations (for example often more than 3 parts per hundred parts polyol (pphp)). However, large amounts of cell openers frequently have adverse effects on the cell structure and mechanical properties (tensile strength, compression set, expansion, etc.) of the foam.
The polyalkylene oxide cell openers described in WO 2007/146351 are very effective even in small use amounts and are usable in various foam densities and formulations (TDI, MDI or mixtures thereof), but the amount of silicone stabilizer has to be increased considerably for a fine cell structure.
Various further means are known in the prior art for opening of closed cells in flexible polyurethane foams.
For instance, it is possible to open the cells in flexible polyurethane foams by a mechanical route, by flexing the corresponding mouldings after demoulding. This method is commonplace, but is both time-consuming and energy-intensive and is employable only in the production of mouldings.
In addition, the open-cell content of viscoelastic polyurethane foams can be improved by using, as compounds having at least two hydrogen atoms reactive with isocyanate groups, mixtures of at least one polyether alcohol having a high content of ethylene oxide, preferably at least 50% by weight, and at least one polyether alcohol which is incompatible with these polyether alcohols and has a high content of propylene oxide, preferably at least 90% by weight. Thus, U.S. Patent Application Publication No. 2004/0254256 describes viscoelastic foams produced with a polyol component containing 30 to 70 parts by weight of a polyether alcohol having a high proportion of ethylene oxide units in the polyether chain. EP 1 240 228 describes the production of viscoelastic foams using polyether alcohols having an ethylene oxide content in the polyether chain of at least 50% by weight and a hydroxyl number in the range between 40 and 50 mg KOH/g. The use of the ethylene oxide-rich polyether alcohols does increase the open-cell content of the foams, but a disadvantage of the use of polyether alcohols having a high proportion of ethylene oxide in the chain is the increase in the hydrophilicity of the foams. As a result, these foams swell up to 40% by volume on contact with water. This swelling behaviour is unacceptable particularly for applications in moist environments.
Cell openers used in the prior art are still various kinds of additives. For instance, solid particles are frequently used for opening of polyurethane foams. For example, CaCO 3 is a standard filler in the PU industry. However, the cell-opening properties of calcium carbonate are usually too low for viscoelastic applications. Very large amounts are required and, even when 15 pphp are used, the result is frequently nevertheless shrinkage of the viscoelastic PUR foams. These high use amounts then additionally lead to an altered cell structure and altered mechanical properties.
A standard method for opening the cells of water-blown polyurethane foams is the use of incompatible liquids, called defoamers. The incompatible liquids, i.e., defoamers, are immiscible with the polyol/isocyanate reaction mixture, but can influence the silicone stabilizers in the reaction mixture at the phase interface and thus facilitate cell opening. Typically, dimethylsiloxanes (silicone oils) are used for this purpose. A known problem with the use of silicone oils is that they promote cell opening at a very early stage of foam formation and hence destabilize the foam. A further disadvantage of the use of silicone oils as cell openers is the very narrow processing window and the usually very coarse cell structure of the resultant foams. In addition, it is also possible to use mineral oils as incompatible liquids. Although these are effective cell openers, mineral oils lead to an oily surface and hence to an unwanted tactile perception of the foams. However, there are also incompatible liquids which are indeed possible cell openers. A problem frequently encountered with incompatible liquids used as cell openers is the unpleasant odour and poor emission characteristics, for example determined in accordance with the test chamber method based on the DIN standard DIN EN ISO 16000-9:2008-04, 24 hours after test chamber loading, as elucidated in detail in the examples section among other places.
A further approach is the use of linear block copolymers consisting of polydimethylsiloxane blocks and polyether blocks [(polyether)(polydimethylsiloxane)] n , as described in U.S. Pat. No. 3,836,560 and DE 10 2006 061 351 A1. These (AB) n structures (i.e., copolymers) are capable of stabilizing the foam in the formation phase by preventing the coalescence of the gas bubbles. At the end of the foam-forming reaction, the (AB) n structures then facilitate cell opening. Below 30 000 g/mol, the (AB) n copolymers have a minor stabilizing effect, and for that reason the minimum average molar mass is typically 30 000 g/mol, preferably between 65 000 g/mol and 100 000 g/mol. However, a problem is that these copolymer structures have a tendency to form hydrogels in the presence of water, which restricts the field of use thereof to a very high degree. A second problem with such (AB) n structures is that the control of the molecular weight during production is not trivial, which leads to a complex process regime. Furthermore, such structures are usually highly viscous because of their high molecular weight, which can lead to difficulties in handling on the part of the processor conducting foaming operations.
In view of the above, there is a need to provide a polyurethane foam (especially a viscoelastic polyurethane foam) having a fine cell structure and a high open cell content.
SUMMARY OF THE INVENTION
The present invention uses particular bonded siloxane block polymers as an additive in the production of polyurethane foams (especially viscoelastic polyurethane foams) having a fine cell structure and a high open cell content.
The invention provides for the use of bonded siloxane block polymers of the general average formula (I) in-line-formulae description="In-line Formulae" end="lead"? M a M 1 b D c D 1 d T e Q f G g formula (I) in-line-formulae description="In-line Formulae" end="tail"? with
G=independently identical or different radicals from the group of: (O 1/2 n SiR m —CH 2 CHR 3 —R 2 —CHR 3 CH 2 —SiR m O 1/2 ) n , (O 1/2 n SiR m —CH 2 CHR 3 —R 2 —CR 3 ═CH 2 , (O 1/2 n SiR m —CH 2 CHR 3 —R 2 —CR 3 ═CR 3 —CH 3 a=0-20, preferably 0-10, e.g. 1-8 or 2-8, especially 2.4-4.1, b=0-20, preferably 0-10, e.g. 1-8 or 2-8, especially 0, c=3-450, preferably 5-350, e.g. 5-300, especially 10-250, d=0-40, preferably 1-30, e.g. 1-20, especially 1.5-20, e=0-20, preferably 0-10, e.g. 1-8, especially 0, f=0-20, preferably 0-10, e.g. 1-8, especially 0, g=0.1-3, preferably 0.15-2, especially 0.2-1.5, where a+b≥2 and N=a+b+c+d+e+f+g≥11 and ≤500, b+d≥1, R=independently identical or different alkyl radicals having 1-16 carbon atoms or aryl radicals having 6-16 carbon atoms or H or —OR 3 , preferably methyl, ethyl, phenyl, octyl, dodecyl or H, especially methyl, R 1 =independently identical or different polyether radicals, preferably identical or different polyether radicals of the general formula (II)
R 2 =independently identical or different divalent organic radicals, preferably identical or different divalent organic radicals which have 1-50, more preferably 2-30, carbon atoms and are optionally interrupted by ether, ester or amide functions or (—SiR 2 O—) n groups and optionally bear OH functions, R 3 =independently identical or different alkyl radicals having 1-16 carbon atoms or aryl radicals having 6-16 carbon atoms or H, R 4 =identical or different alkyl radicals which have 1 to 18 carbon atoms and optionally have ether functions, or aryl radicals which have 6-18 carbon atoms and optionally have ether functions, or H, preferably H, ethyl and benzyl, R 5 =identical or different radicals from the group of: R 3 , H, —C(O)R 3 , preferably methyl, butyl, H or —C(O)Me, n=independently 1 or 2, m=independently 1 or 2, m+n=3, h=2-18, preferably 2-10, especially preferably 3, i=0-100, preferably 0-80, especially preferably 0-50, e.g. 1-40, j=0-100, preferably 0-80, especially preferably 0-50, e.g. 1-40, k=0-100, preferably 0-80, especially preferably 0-50, e.g. 1-40, l=0-80, preferably 0-40, e.g. 1-30, especially preferably 0, with the proviso that i+j+k+l≥3, as additive in the production of polyurethane foam, especially viscoelastic polyurethane foam, using at least one polyol component and at least one isocyanate component, wherein the polyol component used overall has an average hydroxyl number, determined to DIN 53240-1:2012-07, of >56 to <450 mg KOH/g, preferably 57-300 mg KOH/g, and wherein the PUR foam is produced at an isocyanate index of 65 to 108.
For description of the siloxanes, a notation analogous to the literature: Walter Noll, Chemie and Technologie der Silicone [Chemistry and Technology of the Silicones], Verlag Chemie GmbH, 2nd edition, 1968, is chosen here. The inventive polyether siloxanes have different siloxane units which may be combined with one another in the molecule in different ways. The composition of the siloxane units is calculated taking account of the fact that every oxygen atom preferably functions as a bridging member between two silicon atoms in each case, and each silicon atom accordingly only has to be counted as half. The various siloxane units are joined to one another via 2 half oxygen atom (—O 1/2 O 1/2 —) groups, as a result of which an oxygen bridge (—O—) is shown.
The isocyanate index is an index firmly established in the field of polyurethanes and describes the ratio of isocyanate actually used to calculated isocyanate (for a stoichiometric reaction with polyol), multiplied by 100. An index of 100 represents a molar ratio of 1:1 for the reactive groups.
The subject matter of the invention enables the surprisingly simple provision of (preferably viscoelastic) polyurethane foam having particularly a fine cell structure and a high open cell content. Foam production results in particularly high-grade foams with good, stable and homogeneous foam structure, and favourable fire properties in the event of fire. It is possible in the present invention to employ the usual production plants. Further advantages of the invention are that the inventive products of the formula (I), also called siloxanes of the formula (I), are easy to handle, especially have low viscosity, and are advantageously hydrolysis-stable, low in emissions and virtually odour-neutral. The siloxanes of formula (I) have a broad processing window and are producible in a reproducible manner by standard methods. The inventive use of the siloxanes of the formula (I) does not lead to any adverse effects in the physical properties of the (preferably viscoelastic) foam. More particularly, tensile strength, compression set and expansion of the foam are not impaired.
The inventive use thus enables the simple provision of particularly high-grade viscoelastic polyurethane foams.
The polyurethane foam obtainable in accordance with the invention preferably has a rebound resilience, measured in the ball rebound test to DIN EN ISO 8307:2007, of less than 10%, preferably from 0% to 7.5%. The gas permeability of the polyurethane foam obtainable in accordance with the invention is preferably from 1 to 300 mm water column, preferably 5 to 200 mm water column, based on DIN ISO 4638:1993-07 (measured via measurement of the pressure differential in the course of flow through a foam sample. For this purpose, a foam sheet of thickness 5 cm is placed onto a smooth base. A plate of weight 800 g (10 cm×10 cm) having a central hole (diameter 2 cm) and a hose connection is placed onto the foam sample. Through the central hole, a constant air stream of 8 l/min is passed into the foam sample. The pressure differential that occurs (relative to unhindered outflow) is determined by means of a water column in a graduated pressure gauge. The more closed the foam is, the more pressure is built up and the more the level of the water column is forced downward and the greater the values that are measured; foams are referred to as closed from about 300 mm water column).
The density of the polyurethane foam obtainable in accordance with the invention is preferably 15 to 150 kg/m 3 , preferably 30 to 140 kg/m 3 and more preferably 35 to 130 kg/m 3 (measured to DIN EN ISO 845:2009-10).
The pore structure (mean number of cells per 1 cm) in the polyurethane foam obtainable in accordance with the invention is preferably from 5 to 25 cells/cm and is determined visually on a section area (measured to DIN EN 15702).
The polyurethane foam obtainable in accordance with the invention advantageously has, at 40% compression, a compression set of preferably 0.1 kPa to 5 kPa, preferably 0.5 to 2 kPa, determined to DIN EN ISO 3386-1:1997+A1:2010. The cell structure of the polyurethane foam obtainable in accordance with the invention preferably has more than 80% open cells (measured to DIN ISO 4590).
Preferred polyurethane foams obtainable in accordance with the invention are those in which two or more of the abovementioned preferred parameters (rebound resilience, density, pore structure, compressive stress, cell structure), preferably all the above mentioned parameters, are within preferably the narrowest range specified.
The inventive use also enables the simple provision of hot-cure flexible polyurethane foam, especially of a hot-cure flexible polyurethane foam based on polyether polyols. Hot-cure flexible polyurethane foam, according to DIN 7726, has a compression set on compressive stress of preferably less than 15 kPa (measured to DIN 53421).
It has been found that, surprisingly, the inventive siloxane of the formula (I) functions as a cell opener in the production of polyurethane foams (especially viscoelastic polyurethane foams).
Still further advantages of the invention are that it enables the provision of polyurethane foam (especially viscoelastic polyurethane foam) having reduced emissions, the provision of low-odour polyurethane foam (especially viscoelastic polyurethane foam), and the avoidance of shrinkage in the production of polyurethane foam (preferably viscoelastic polyurethane foam).
“Reduced emissions” in the context of the present invention especially comprise emission of volatile organic compounds (VOCs) from the polyurethane foam (especially viscoelastic polyurethane foam) of <500 μg/m 3 , appropriately determined by the test chamber method based on DIN standard DIN EN ISO 16000-9:2008-04, 24 hours after test chamber loading. The methods of determination which were chosen for the purposes of the present invention are in accordance with DIN standard DIN EN ISO 16000-9:2008-04 and are detailed in the examples section.
Low-odour here means that the resulting polyurethane system has a minimum level of product odour, especially with use of the inventive siloxane of the formula (I) as alternative cell openers to prior art cell openers, which can be verified especially by olfactory testing by a panel of trained olfactory testers. The determination methods chosen in the context of the present invention are elucidated in detail in the examples section.
In principle, polyether-modified polyether siloxanes have an adverse effect on the combustibility of polyurethane foams. However, it is possible to influence the fire characteristics via the structure of the siloxane. Used in combination with flame retardants for applications with particularly high demands on fire characteristics (such flame retardants can be referred to as FR stabilizers, which differ structurally from conventional polyether siloxanes in the type and number of linked polyether chains and thus have a positive influence on fire characteristics; for example, it is thus possible to reduce the amount of flame retardant. Advantageously, the invention makes a contribution to the provision of polyurethane foams (especially viscoelastic polyurethane foams) having improved flame retardancy properties, such that it is possible to meet high demands on the fire characteristics in a simpler manner.
The inventive use wherein the siloxane of the formula (I) is employed in the form of an additive composition comprising 0% to 90% by weight, preferably 10% to 80% by weight, more preferably 20% to 70% by weight, based on the overall additive composition, of one or more inorganic or organic solvents, preferably selected from water, alcohols, especially polyether monools or polyether polyols, preferably consisting of H-functional starter substances onto which have been added, by means of alkoxylation, alkylene oxides (epoxides) having 2-24 carbon atoms, preferably ethylene oxide and/or propylene oxide, and which have a molecular weight of preferably 200-8000 g/mol, more preferably of 300-5000 g/mol, especially preferably of 500-1000 g/mol, and a PO content of preferably 10%-100% by weight, preferably of 50%-100% by weight, and polyester monools or polyester polyols having a molecular weight preferably in the range from 200 to 4500 g/mol, glycols, alkoxylates, carbonates, ethers, esters, branched or linear aliphatic or aromatic hydrocarbons and/or oils of synthetic and/or natural origin, is a preferred embodiment of the invention.
The preparation of the polysiloxanes used in accordance with the invention is known per se. It can be effected, for example, as described in WO2009/035563, especially paragraphs [0021] and [0025] to [0028] therein. Reference is hereby made explicitly to WO2009/035563 and especially to its disclosure-content relating to the preparation of the polysiloxanes used in accordance with the invention. The polysiloxanes used in accordance with the invention can generally be prepared by a platinum-catalysed addition reaction of a siloxane containing a silane hydrogen atom with a linear polyoxyalkylene oxide polyether wherein the linear chain is blocked at one end by an alkyleneoxy group (such as allyloxy or vinyloxy) and bears a hydrogen atom or has been capped, for example, with an alkoxy, aralkyloxy or acyloxy group at the other end. Advantageously, bridging substances are used, which can likewise react in a platinum-catalysed addition reaction with a siloxane containing a silane hydrogen atom. These are notable in that they have at least two multiple bonds. Examples of these are hexa-1,5-diene, octa-1,7-diene, trimethylolpropane diallyl ether, trimethylolpropane triallyl ether, pentaerythrityl triallyl ether, divinylbenzene, divinylcyclohexane, butane-1,4-diol divinyl ether, diallyl ether, diallyl polyether, 1,3-divinyltetramethyldisiloxane, α,ω-divinylsiloxanes, diundecylenic esters, pentaerythritol tetraacrylate and trimethylolpropane triacrylate.
In a completely surprising manner, however, it has now been found in the context of this invention that the use of the inventive siloxanes of the formula (I) enables a particularly simple route to viscoelastic polyurethane foam, the specific polysiloxanes acting as cell openers.
The additives for use in accordance with the invention, namely the siloxanes of the formula (I), can be used either alone or in combination with conventional stabilizers. These may be both Si-containing and non-Si-containing, especially Si-containing and non-Si-containing organic stabilizers and surfactants. The Si-containing stabilizers can further be distinguished by whether the polyoxyalkylene block is bonded to the polysiloxane block by a hydrolytically stable C—Si bond or by the less hydrolytically stable C—O—Si bond. In a preferred embodiment of the invention, the inventive siloxanes of the formula (I) are used in combination with conventional stabilizers.
The inventive production of the polyurethane foam is typically effected in the presence of one or more catalysts which catalyse the isocyanate-polyol and/or isocyanate-water reactions and/or the isocyanate trimerization.
DETAILED DESCRIPTION OF THE INVENTION
The subject-matter of the invention is described in detail hereinafter with reference to advantageous embodiments. When ranges, general formulae or compound classes are specified herein below, these shall include not just the corresponding ranges or groups of compounds that are explicitly mentioned but also all sub-ranges and sub-groups of compounds which can be obtained by extracting individual values (ranges) or compounds. Where documents are cited in the context of the present description, it is intended that their content fully form part of the disclosure content of the present invention. Unless stated otherwise, percentages are figures in percent by weight. When mean values are reported hereinafter, the values in question are weight averages, unless stated otherwise. Unless stated otherwise, the molar mass of the compounds used was determined in accordance with DIN 55672-1:2007-8 by gel permeation chromatography (GPC), with calibration against a polypropylene glycol standard (76-6000 g/mol). The structure of the compounds used was determined by NMR methods, especially by 13 C and 29 Si NMR. Hydroxyl numbers can be determined by titrimetric means to DIN 53240-1:2012-07. Where chemical (empirical) formulae are used in the present invention, the reported indices can be not only absolute numbers but also average values. Indices relating to polymeric compounds are preferably averages. If measurements are reported hereinafter, these measurements, unless stated otherwise, have been conducted under standard conditions (25° C. and 1013 mbar).
In a particularly preferred embodiment, additives used in the production of PUR foam using at least one polyol component and at least one isocyanate component, where the polyol component used has an average hydroxyl number, determined to DIN 53240-1:2012-07, of >56 to <450 mg KOH/g, preferably of 57-300 mg KOH/g, and where the PUR foam is produced at an isocyanate index of 65 to 108, are siloxanes of the formula (I) M a M 1 b D c D 1 d T e Q f G g as already specified above, where d=1-40, preferably 1.2-30, especially 1.5-20. The statements made above apply to the other indices, parameters and structural elements of the formula (I).
In a further preferred embodiment, the following indices apply to the siloxanes of the formula (I):
a=2-8, especially 2.4-4.1,
b=0,
c=3-450, especially 10-250,
d=1-40, preferably 1.2-30, especially 1.5-20,
e=0,
f=0,
g=0.1-3, preferably 0.15-2, especially 0.2-1.5,
where a+b≥2 and N=a+b+c+d+e+f+g≥11 and ≤500, b+d≥1. The statements made above apply to the other indices, parameters and structural elements of the formula (I).
When the siloxane of the formula (I) used overall, at least in a proportion of 5% by weight, has a molar mass of >50 000, preferably >60 000, based on the siloxane of the formula (I) used overall, this is a preferred embodiment of the invention.
Preferably, the PUR foam (especially viscoelastic PUR foam) can be produced by foaming a mixture comprising at least one urethane and/or isocyanurate catalyst, at least one blowing agent and/or water, at least one isocyanate component and a polyol mixture containing at least one polyol having a hydroxyl number of >100 mg KOH/g (preferably at least one trifunctional polyether alcohol having a hydroxyl number >100 mg KOH/g and essentially propylene oxide units in the chain) in the presence of the inventive siloxane of the formula (I), where the polyol component used overall has an average hydroxyl number, determined to DIN 53240-1:2012-07, of >56 to <450 mg KOH/g, preferably of 57-300 mg KOH/g, and where the PUR foam is produced at an isocyanate index of 65 to 108.
As well as the components already mentioned, the mixture may include further customary constituents, for example, optionally (further) blowing agents, optionally prepolymers, optionally flame retardants, and optionally further additives, for example fillers, emulsifiers which are preferably based on the reaction of hydroxy-functional compounds with isocyanate, stabilizers, for example, Si-containing and non-Si-containing, especially Si-containing and non-Si-containing organic stabilizers and surfactants, viscosity reducers, dyes, antioxidants, UV stabilizers or antistats.
Further details of usable starting materials, catalysts and auxiliaries and derivatives can be found, for example, in Kunststoff-Handbuch [Plastics Handbook], volume 7, Polyurethane [Polyurethanes], Carl-Hanser-Verlag Munich, 1st edition 1966, 2nd edition 1983 and 3rd edition 1993.
The total amount of siloxane of the formula (I) is preferably selected such that 0.001 to 10 parts by weight, especially 0.2 to 5 parts by weight, of the siloxane are used per 100 parts of the total amount of polyol used.
More particularly, it is preferable that the PUR foam is produced using reactive amine and/or amine having a molar mass >100 g/mol, preferably having a molar mass of >160 g/mol, as catalyst.
The compounds, components and additives which follow are mentioned merely by way of example and can be replaced by other substances known to those skilled in the art.
Further surfactants which can be used advantageously in the inventive production of polyurethane foams may be selected, for example, from the group comprising nonionic surfactants and/or amphoteric surfactants.
Surfactants used may, in accordance with the invention, for example, also be polymeric emulsifiers include polyalkyl polyoxyalkyl polyacrylates, polyvinylpyrrolidones or polyvinyl acetates. It is likewise possible to use, as surfactants/emulsifiers, prepolymers which are obtained by reaction of small amounts of isocyanates with polyols (called oligourethanes), and which are preferably dissolved in polyols.
Foam stabilizers used may preferably be those which are known from the prior art and which are typically also employed for polyurethane foam stabilization. These may be both Si-containing and non-Si-containing, especially Si-containing and non-Si-containing organic stabilizers and surfactants. The Si-containing stabilizers are further distinguished by whether the polyoxyalkylene block is bonded to the polysiloxane block by a hydrolytically stable C—Si bond (as, for example, in EP 2 182 020) or by the less hydrolytically stable C—O—Si bond. The SiC-polysiloxane-polyoxyalkylene block copolymers usable for polyurethane foam stabilization can be prepared, for example, by noble metal-catalysed hydrosilylation of unsaturated polyoxyalkylenes with SiH-functional siloxanes, called hydrosiloxanes, as described, for example, in EP 1 520 870. The hydrosilylation can be conducted batchwise or continuously, as described, for example, in DE 198 59 759 C1.
A multitude of further documents, for example EP 0 493 836 A1, U.S. Pat. No. 5,565,194 or EP 1 350 804, each disclose polysiloxane-polyoxyalkylene block copolymers of a specific composition for fulfillment of specific profiles of demands for foam stabilizers in various polyurethane foam formulations.
Biocides used may be commercial products such as chlorophene, benzisothiazolinone, hexahydro-1,3,5-tris(hydroxyethyl-s-triazine), chloromethylisothiazolinone, methylisothiazolinone or 1,6-dihydroxy-2,5-dioxohexane, which are known by the trade names BIT 10, Nipacide BCP, Acticide MBS, Nipacide BK, Nipacide CI, Nipacide FC.
Suitable flame retardants for the purposes of this invention are any substances considered suitable therefor in the prior art. Examples of preferred flame retardants are liquid organophosphorus compounds such as halogen-free organophosphates, e.g., triethyl phosphate (TEP), halogenated phosphates, e.g. tris(1-chloro-2-propyl)phosphate (TCPP), tris(1,3-dichloro-2-propyl)phosphate (TDCPP) and tris(2-chloroethyl)phosphate (TCEP), and organic phosphonates, e.g., dimethyl methanephosphonate (DMMP), dimethyl propanephosphonate (DMPP), or solids such as ammonium polyphosphate (APP) and red phosphorus. Suitable flame retardants further include halogenated compounds, for example, halogenated polyols, and also solids such as expandable graphite and melamine. All these flame retardants and combinations thereof can be utilized advantageously in the context of this invention; these also include all the commercially available flame retardants from Great Lakes Solutions (Chemtura) (e.g.: DP-54™, Firemaster® BZ-54 HP, Firemaster® 550, Firemaster® 552, Firemaster® 600, Firemaster® 602, Reofos® 50, Reofos® 65, Reofos® 95, Kronitex® CDP), ICL Industrial Products (e.g.: FR-513, FR-1210, FR-1410, Fyrol™ FR-2, Fyrol™ 38, Fyrol™ HF-5, Fyrol™ A300 TB, Fyrol™ PCF, Fyrol™ PNX, Fyrol™ PNX-LE), Clariant (e.g.: Exolit® OP 550 or Exolit® OP 560).
It is possible to mix all the components except for the polyols and isocyanates to give an activator solution prior to the foaming. In that case, the latter preferably comprises, inter alia, the siloxane of the formula (I) usable in accordance with the invention, stabilizers, catalysts, blowing agents, for example water, and any further additives, such as flame retardants, colours, biocides, etc., according to the formulation of the polyurethane foam. Such an activator solution also forms part of the subject-matter of the present invention.
