Repository: aishwaryajadhav/Chemical-Patent-Reaction-Extraction

File: data/eval_patent_texts/dow/US10202482-20190212.txt
TITLE
Viscoelastic foams having high dissipation energy
ABSTRACT
A viscoelastic polyurethane foam formed from a polyisocyanate and a polyol composition comprising palm olein-based polyol in an amount of 10% to 35% by weight of the total polyol composition and petroleum-based polyol in an amount of 65% to 90% by weight of the total polyol composition. The dissipation energy of the viscoelastic polyurethane foam is between 0.01 J to 0.30 J as calculated based on a hysteresis loop normalized a density of 40.80 kg/m3. This shows that the viscoelastic foam produced has an improved dampening property. The introduction of palm olein-based polyol into the production of viscoelastic foam does not affect the support factors and mechanical properties of the foam produced. The viscoelastic foams can be produced using an amount of up to 35% of palm olein-based polyol derived from palm olein or up to 25% of palm olein-based polyol derived from a mixture of palm olein and soybean oil by weight of total composition without any adjustment in the catalyst package.
CROSS-REFERENCE TO RELATED APPLICATION
The instant application is a national phase of PCT International Patent Application Serial No. PCT/MY2015/050046 filed Jun. 10, 2015, and claims priority to Malaysia Patent Application Serial No. PI2014701601, filed Jun. 16, 2014, the entire specifications of both of which are expressly incorporated herein by reference.
FIELD OF INVENTION
The present invention relates to a viscoelastic polyurethane foam formed by reacting a polyisocyanate with a polyol composition.
BACKGROUND OF THE INVENTION
Viscoelastic foam, also known as memory foam, is characterized by its slow recovery after compression and low resiliency. Resilience is an indicator of the surface elasticity or “springiness”. It is measured by dropping a standard steel ball onto the cushion from a given height and measuring the ball rebound percentage. Low resilience viscoelastic foam typically has a ball rebound percentage of less than 20% as compared to 50% to 60% for other flexible polyurethane foam. In addition, viscoelastic foam is able to dampen vibration and absorb shock. Viscoelastic foam allows pressure redistribution by conforming to the shape of the weighted object applying force to it. These properties are desirable in bedding materials, vehicle seating applications, cushioning sports equipment and footwear, ergonomic applications and shock absorbing application.
Polyurethane foams are commonly produced by reacting petroleum-derived polyol and polyisocyanate. However, the recent interest in environment friendly and sustainable products has led to the development and utilization of natural oil-based polyol that are suitable to replace petroleum-based polyol in polyurethane foams manufacturing. WO2006116456 reveals a flexible polyurethane foam produced from a polyisocyanate and natural oil-based polyol.
Introduction of natural oil-based polyol into formulations of viscoelastic foam can affect the foam's resilience and hysteresis properties. Furthermore, formulating and processing range of viscoelastic foams are more restrictive than conventional flexible polyurethane foams. The biggest limitations in using natural oil-based polyol to produce viscoelastic foams is to obtain open cell structure in the foam and avoid shrinkage at high level of foam softness. WO2008063594 relates to a viscoelastic polyurethane foams produced by reacting a polyisocyanate, and a mixture of oligomeric natural oil-based polyol and a petroleum-based derived polyol. However, it is worth mentioning that not all natural oil-based polyol can be used together with petroleum polyol in producing viscoelastic foams.
In this respect, provided herein are viscoelastic polyurethane foams produced by using palm olein-based polyol that exhibit high dissipation energy as calculated based on a hysteresis loop normalized to a same density of 40.8 kg/m 3 as the reference commercial viscoelastic foam. This shows an improved dampening property of the viscoelastic foams. In addition, the introduction of palm olein-based polyol improves the load-bearing properties of the viscoelastic foams without affecting the support factors and other mechanical properties.
SUMMARY OF THE INVENTION
The invention aims to provide a viscoelastic polyurethane foam comprising the reaction product of a polyisocyanate and a polyol composition. Advantageously, the viscoelastic polyurethane foam has improved dampening properties which indicate that the viscoelastic foam is capable of converting mechanical energy into thermal energy. The viscoelastic polyurethane may be used as a protective pad to provide impact attenuation.
Another object of the invention is to introduce palm olein-based polyol into the production of viscoelastic polyurethane. Advantageously, the hysteresis loss of the viscoelastic foam produced is not affected by the introduction of palm olein-based polyol. In addition, the load bearing properties of the viscoelastic foam is improved without affecting the support factors and other mechanical properties.
Further object of the invention is to provide a viscoelastic polyurethane foam with improved tensile and tear strength, resilience, and recovery time. Advantageously, the compression force deflection (CFD) values of the viscoelastic foams increase as the isocyanate index increases from 70% to 80%. Further, the elongation at break of the viscoelastic foams is higher than 100%, which is a requirement for most applications of polyurethane foam.
A still further object of the invention is to provide a viscoelastic polyurethane foam comprising the reaction product of methylene diphenyl diisocyanate (MDI) and a polyol composition. Among the common isocyanate available in the market, MDI is preferred due to its low volatility as compared to toluene diisocyanate (TDI).
At least one of the preceding objects is met, in whole or in part, by the present invention in which one of the embodiments of the present invention is directed to a viscoelastic polyurethane foam formed from a polyisocyanate and a polyol composition comprising palm olein-based polyol in an amount of 10% to 35% by weight of the total polyol composition and petroleum-based polyol in an amount of 65% to 90% by weight of the total polyol composition.
Preferably, the polyisocyanate involved is MDI with a functionality of 2.0 to 2.7. Further, the isocyanate index of polyisocyanate used in the present invention is 60% to 90%.
Preferably, the palm olein-based polyol is palm olein derivative and has a hydroxyl number between 60 mg KOH/g and 200 mg KOH/g. Further, the palm olein-based polyol has a viscosity of 1000 mPa·s to 10000 mPa·s at 25° C.
In another preferred embodiment, the palm olein-based polyol is derived from a mixture of palm olein and a natural oil. The natural oil is preferably soybean oil, coconut oil, groundnut oil, safflower oil, linseed oil, corn oil, sunflower oil, olive oil, canola oil, sesame oil, cottonseed oil rapeseed oil, tung oil, peanut oil, fish oil, lard, tallow or a combination thereof. Preferably, the palm olein-based polyol has a hydroxyl number between 60 mg KOH/g and 200 mg KOH/g. Further, the palm olein-based polyol has a viscosity of 1000 mPa·s to 20000 mPa·s at 25° C.
Preferably, the petroleum-based polyol is polyether triol that has an average molecular weight of 500 to 5000 daltons. Further, the petroleum-based polyol has a hydroxyl number of 35 mg KOH/g to 250 mg KOH/g.
The viscoelastic foam is preferable to have a dissipation energy of 0.01 J to 0.30 J based on a hysteresis loop normalized to a density of 40.8 kg/m 3 . In addition, the viscoelastic foam has a hysteresis loss of 60% to 85%.
Further, the foam has a support factor #1 of 1 to 2 calculated as the ratio of 50% compression force deflection (CFD) to 25% CFD. In addition, the foam has a support factor #2 of 1 to 3 calculated as the ratio of 65% CFD to 25% CFD.
Further, the foam has a glass transition temperature of −1.4° C. to 4.0° C.
Further, the viscoelastic foam is a reduced volatile organic compound (VOC) foam which emits VOC in less than 4 ppm.
DETAILED DESCRIPTION OF THE INVENTION
It is to be understood that the present invention may be embodied in other specific forms and is not limited to the sole embodiment described herein. However, modification and equivalents of the disclosed concepts such as those which readily occur to one skilled in the art are intended to be included within the scope of the claims which are appended thereto.
The present invention relates to a viscoelastic polyurethane foam formed from a polyisocyanate and a polyol composition comprising palm olein-based polyol in an amount of 10% to 35% by weight of the total polyol composition and petroleum-based polyol in an amount of 65% to 90% by weight of the total polyol composition.
As used herein, the term “Compression Force Deflection” (CFD) refers to a measure of the load bearing capacity of a flexible material (for instance, foam) measured as the force required to compress a four inches thick sample no smaller than 24 inches square, to 25, 50 or 65 percent of the sample's initial height as indicated by the terms 25% CFD, 50% CFD and 65% CFD, respectively.
The term “% elongation” as applied to a foam is used herein to refer to the linear extension which a sample of foam can attain before rupture. The foam is tested according to the procedures of ASTM D-3574, Test E and the result is expressed as a percentage of the original length of the foam sample.
Oil palm produces two types of oils, namely palm oil from the fibrous mesocarp and palm kernel oil from the kernels. These oils can be separated into two parts through fractionation process to produce liquid olein and solid stearin. In the preferred embodiment, the palm olein-based polyol is produced by epoxidation followed by alcoholysis of palm olein from the fibrous mesocarp as described in US Patent No. 20080293013. Palm kernel olein-based polyol may not be suitable to be used as a replacement for petroleum-based polyol as it fails to retain the open cell structure in the resulted foam.
The hydroxyl number of the polyol can be measured in accordance with ASTM D 4274-99. Preferably, the palm olein-based polyol produced from palm olein has a hydroxyl number between 60 mg KOH/g and 200 mg KOH/g. More preferably, the hydroxyl number of the palm olein-based polyol is between 60 mg KOH/g and 150 mg KOH/g.
Further, the palm olein-based polyol produced from palm olein is preferable to have a viscosity of 1000 mPa·s to 10000 mPa·s at 25° C. More preferably, the viscosity is 5800 mPa·s to 7800 mPa·s at 25° C. The palm olein-based polyol may have an acid value of less than 1.0 mg KOH/g and preferably between 0.3 mg KOH/g and 0.7 mg KOH/g.
In another embodiment, the palm olein-based polyol is derived from a mixture of palm olein and natural oil. Examples of natural oil include soybean oil, coconut oil, groundnut oil, safflower oil, linseed oil, corn oil, sunflower oil, olive oil, canola oil, sesame oil, cottonseed oil, rapeseed oil, tung oil, peanut oil, fish oil, lard, and tallow. In the preferred embodiment, the palm olein-based polyol is produced by epoxidation followed by alcoholysis of palm olein and soybean oil.
Preferably, the palm olein-based polyol produced from a mixture of palm olein and natural oil has a hydroxyl number of 60 mg KOH/g to 200 mg KOH/g. In one aspect, the hydroxyl number of palm olein-based polyol produced from a mixture of palm olein and soybean oil is 80 mg KOH/g to 160 mg KOH/g. Palm olein-based polyol with high hydroxyl number indicates that more reactive hydroxyl groups are available for the reaction to product viscoelastic foams.
Further, the palm olein-based polyol produced from a mixture of palm olein and natural oil is preferable to have a viscosity of 1000 mPa·s to 20000 mPa·s at 25° C. In one aspect, the palm olein-based polyol derived from a mixture of palm olein and soybean oil has a viscosity between 2000 mPa·s to 16000 mPa·s at 25° C. The polyol may have an acid value of 0.8 mg KOH/g to 1.0 mg KOH/g.
According to the preferred embodiment, the polyol composition comprises of 10% to 35% of palm olein-based polyol and 65% to 90% of petroleum-based polyol by weight of the total polyol composition. In one aspect, the palm olein-based polyol derived from palm olein constitutes 10% to 35% by weight of the total polyol composition. In another aspect, the palm olein-based polyol produced from the mixture of palm olein and natural oil constitutes 20% up to 25% by weight of the total polyol composition.
In many embodiments, the petroleum-based polyol is polyether triol. The polyether triol may be modified, for example ethylene oxide capped polyether triol and oxypropylated polyether triol. Preferably, the petroleum-based polyol has an average molecular weight of 500 to 5000 daltons. Typically, the petroleum-based polyol has a hydroxyl number of 35 mg KOH/g to 250 mg KOH/g.
Hydroxyl number indicates the number of reactive hydroxyl groups available for reaction. Petroleum-based polyol with low hydroxyl number reduces the amount of isocyanate needed for the reaction, which is desirable because polyisocyanate are expensive and difficult to handle. Therefore, reducing the hydroxyl number may offer economic and manufacturing advantage.
In accordance with the preferred embodiment, the polyisocyanate used to produce viscoelastic polyurethane foam is MDI having a functionality of 2.0 to 2.7. Exemplary MDI includes polymeric MDI, 2,2′-MDI, 2,4′-MDI, 4,4′-MDI or a combination thereof. Derivatives and prepolymers of MDI may be used as well. In one aspect, the polyisocyanate used in the present invention is mainly 2,4′-MDI with an average functionality of 2.2 to 2.5 and has a viscosity of 10 to 200 mPa·s.
The isocyanate index used to produce the viscoelastic polyurethane foam is preferably between 60% and 90%. In the preferred embodiment, the isocyanate index of MDI used 70% and 80%.
Polyurethane foams are typically formed by reacting an isocyanate and a polyol in the presence of a catalyst. The catalyst used can be tertiary amine compounds such as triethylenediamine, bis(2-methylaminoethyl) ether, N-methylmorpholine, N-ethylmorpholine, diethyl ethanolamine, N-cocomorpholine, 1-methyl-4-dimethylaminoethylpiperazine, 3-methoxy-N-dimethylpropylamine, N,N-diethyl-3-diethylaminopropylamine, and dimethylbenzylamine. In the preferred embodiment, two catalysts, triethylenediamine in dipropylene glycol and bis(2-methylaminoethyl)-ether in dipropylene glycol, are involved in the reaction. Advantageously, low volatile organic compound emission is detected by using this combination of catalysts in the preferred embodiment.
The reaction may include other additives such as surfactants and chain extender. Exemplary surfactants include modified polysiloxane and silicone oils. Surfactant can be used for emulsification, cell size regulation and cell structure stabilization to prevent the foam from collapsing. Examples of chain extender are diethylene glycol, 1,4-butanediol, cyclohexane dimethanol and 1,6-hexanediol.
Water reacts with polyisocyanate to yield carbon dioxide gas which acts as a blowing agent to generate the foam structure. Additional blowing agents such as pentane and cyclopentane may be added to improve the foam structure.
Dissipation energy of the viscoelastic foam can be calculated based on the hysteresis loop normalized to a density of 40.8 kg/m 3 . Preferably, the viscoelastic foam has a dissipation energy of 0.01 J to 0.30 J. In the preferred embodiment, the dissipation energy of the viscoelastic foams prepared using palm olein-based polyol derived from palm olein is between 0.066 J to 0.146 J. In one aspect, the viscoelastic foams prepared from a polyol composition comprising palm olein-based polyol, derived from palm olein and soybean oil, in an amount of 25% by weight of the total polyol composition has dissipation energy of 0.049 J to 0.209 J.
The hysteresis loss of the present invention is between 60% and 85%. In one aspect where the polyol composition comprises 25% of palm olein-based polyol derived from a mixture of palm olein and soybean oil, the hysteresis loss is 83%. Hysteresis measures the ability of a foam to dampen vibrations and high hysteresis loss indicates that energy is lost or absorbed by the foam when subjected to deflection.
Introduction of palm olein-based polyol in the production of viscoelastic foam does not affect the support factor of the foam. The support factor #1 and #2 are calculated as the ratio of 50% CFD to 25% CFD, and the ratio of 65% CFD to 25% CFD respectively. The ratio of 65% CFD to 25% CFD is also regarded as compression modulus, which is the ratio of a foam's ability to support force at different indentation or compression levels.
Preferably, the support factor #1 of the viscoelastic foam is 1 to 2 while the support factor #2 is 1 to 3. In the preferred embodiment, the support factor #1 of the viscoelastic foams prepared using palm olein-based polyol derived from palm olein is between 1.38 and 2.16 while support factor #2 is between 2.36 and 2.61. In one aspect, the support factor #1 and #2 of the viscoelastic foams prepared from a polyol composition comprising palm olein-based polyol, derived from palm olein and soybean oil, in an amount of 25% by weight of the total polyol composition are 1.75 to 3.25 and 1.43 to 2.36 respectively.
In the present invention, the viscoelastic foams has increased CFD values, tensile and tear strength, resilience, and recovery time as the isocyanate index increases from 70% to 80%, regardless of the amount of palm olein-based polyol used. However. % elongation value decreases as the isocyanate index and the amount of palm olein-based polyol in the formulation increases. In most embodiments, the % elongation value is higher than 100% which is a requirement for most applications of flexible polyurethane foam.
The glass transition temperature of the viscoelastic foams of the present invention can be determined using Differential Scanning Calorimetry (DSC). In the preferred embodiment, the viscoelastic foam has a glass transition temperature at −1.4° C. to 4.0° C.
In accordance with the preferred embodiment, the viscoelastic foams display low emission of volatile organic compound (VOC) of less than 4 ppm as determined by gas chromatography (GC) equipped with a headspace.
The present disclosure includes as contained in the appended claims, as well as that of the foregoing description. Although this invention has been described in its preferred form with a degree of particularity, it is understood that the present disclosure of the preferred form has been made only by way of example and that numerous changes in the details of construction and the combination and arrangements of parts may be resorted to without departing from the scope of invention.
The following examples illustrate the invention.
EXAMPLES
The properties of the various viscoelastic polyurethane foams formed according to Examples 1 to 4 are shown in Tables 5 to 8.
Example 1
Viscoelastic foams were prepared using the formulations provided in Table 1. Viscoelastic foams were prepared using a high-torque mixer (CRAFTSMAN 10-Inch Drill Press) at 3100 rpm speed. The formulation were mixed for 10 seconds and transferred into an open container and allowed to free-rise. Further tests as shown in Table 5 were carried out after the foam was allowed to age at 25° C. in 50% relative humidity for a minimum of 7 days.
Table 1 displays the ingredients in parts by weight used to form a viscoelastic foam and the reaction profiles. Palm olein-based polyol was not used in this formulation to prepare the viscoelastic foam.
Example 2
A viscoelastic foam formed from polyisocyanate and palm olein-based polyol is prepared according to the method as described in Example 1 and the formulations as shown in Table 2. Further tests as shown in Table 6 were carried out.
Table 2 displays the ingredients in parts by weight used to form a viscoelastic foam and the reaction profiles. Palm olein-based polyol produced from palm olein was used to replace a portion of petroleum-based polyol. Particularly, palm olein-based polyol replaced a portion of ethylene oxide capped polyether triol (Poly-G 76-120).
Example 3
A viscoelastic foam formed from polyisocyanate and palm olein-based polyol is prepared according to the method as described in Example 1 and the formulations as shown in Table 3. Further tests as shown in Table 7 were carried out.
Table 3 displays the ingredients in parts by weight used to form a viscoelastic foam and the reaction profiles. Palm olein-based polyol derived from palm olein was used to replace a portion of petroleum-based polyol. Particularly, palm olein based polyol replaced a portion of the three different petroleum-based polyol used.
Example 4
A viscoelastic foam formed from polyisocyanate and palm olein-based polyol is prepared according to the method as described in Example 1 and the formulation as shown in Table 4. Further tests as shown in Table 8 were carried out.
Table 4 displays the ingredients in parts by weight used to form a viscoelastic foam and the reaction profiles. Palm olein-based polyol derived from a mixture of palm olein and soybean oil was used to replace a portion of petroleum-based polyol. Particularly, palm olein-based polyol replaced a portion of the three different petroleum-based polyol used. The isocyanate index was 80% for the reaction.
Example 5
All foams were aged at 25° C. in 50% relative humidity for a minimum of 7 days before getting the properties measured according to ASTM D 3574-08.
As shown in Tables 6 to 8, introduction of palm olein-based polyol in viscoelastic foam produced according to the method as described in Examples 2 to 4 showed higher resilience and energy dissipation as compare to viscoelastic foam formed by polyisocyanate and petroleum-based polyol (Table 5). Besides, it can be observed from Tables 1 to 4 that the amount of additives did not change and the introduction of palm olein-based polyol did affect the reactivity of the foam system.
CLAIMS
1. A viscoelastic polyurethane foam, comprising: a polyisocyanate; and a polyol composition, comprising: a first polyol portion obtained from palm olein, present in an amount of 10% to 35% by weight of the polyol composition; and a second polyol portion obtained from petroleum, present in an amount of 65% to 90% by weight of the polyol composition;  wherein the first polyol portion has a hydroxyl number in a range of 110 mg KOH/g to 130 mg KOH/g; wherein the foam has a resilience in a range of 6 to 10%.
2. The viscoelastic foam according to claim 1, wherein an isocyanate index of the polyisocyanate is in a range of 60% to 90%.
3. The viscoelastic foam according to claim 1, wherein the polyisocyanate is methylene diphenyl diisocyanate.
4. The viscoelastic foam according to claim 1, wherein the polyisocyanate has a functionality in a range of 2.0 to 2.7.
5. The viscoelastic foam according to claim 1, wherein the first polyol portion has a viscosity in a range of 5000 mPa·s to 8000 mPa·s at 25° C.
6. The viscoelastic foam according to claim 1, wherein the first polyol portion further comprises a polyol obtained from a natural oil to form a third polyol portion.
7. The viscoelastic foam according to claim 6, wherein the natural oil is selected from the group consisting of soybean oil, coconut oil, groundnut oil, safflower oil, linseed oil, corn oil, sunflower oil, olive oil, canola oil, sesame oil, cottonseed oil, rapeseed oil, tung oil, peanut oil, fish oil, lard, tallow and combinations thereof.
8. The viscoelastic foam according to claim 6, wherein the third polyol portion has a hydroxyl number in a range of 120 mg KOH/g to 140 mg KOH/g.
9. The viscoelastic foam according to claim 6, wherein the third polyol portion has a viscosity in a range of 10000 mPa·s to 15000 mPa·s at 25° C.
10. The viscoelastic foam according to claim 1, wherein the second polyol portion is polyether triol.
11. The viscoelastic foam according to claim 10, wherein the second polyol portion has an average molecular weight in a range of 500 to 5000 daltons.
12. The viscoelastic foam according to claim 10, wherein the second polyol portion has a hydroxyl number in a range of 35 mg KOH/g to 250 mg KOH/g.
13. The viscoelastic foam according to claim 1, wherein the foam has a dissipation energy in a range of 0.01 J to 0.30 J based on a hysteresis loop normalized to a density of 40.80 kg/m.
14. The viscoelastic foam according to claim 1, wherein the foam has a support factor #1 of 1 to 2 calculated as a ratio of 50% compression force deflection (CFD) to 25% CFD.
15. The viscoelastic foam according to claim 1, wherein the foam has a support factor #2 of 1 to 3 calculated as a ratio of 65% CFD to 25% CFD.
16. The viscoelastic foam according to claim 1, wherein the foam has a hysteresis loss in a range of 60% to 85%.
17. The viscoelastic foam according to claim 1, wherein the foam has a glass transition temperature in a range of −1.4° C. to 4.0° C.
18. The viscoelastic foam according to claim 1, wherein the foam is a reduced volatile organic compound (VOC) foam that emits VOC less than 4 ppm.

File: data/eval_patent_texts/dow/US10233278-20190319.txt
TITLE
Cesium and rubidium derivatives as catalysts for polyurethane foams
ABSTRACT
A method of making flexible polyurethane foams mixes a polyol (a hydroxyl group containing compound) with a cesium and/or rubidium fluoride catalyst, and reacts such mixture with at least one isocyanate. The cesium and/or rubidium fluoride may be used as the sole catalyst, replacing the blowing and gelling catalysts, such as amines, and metallic catalysts, such as a tin catalyst. Or, the cesium and/or rubidium fluoride may be used as a catalyst promoter in combination with traditional amine blowing and gelling catalysts and tin catalysts. The resulting flexible polyurethane foams exhibit increased thermal conductivity and lower levels of volatile organic compound emissions.
BACKGROUND OF THE INVENTION
The present invention is generally directed to methods of making flexible polyurethane foams from a mixture of one or more polyols and a catalyst that comprises cesium fluoride or rubidium fluoride, where the mixture is reacted with at least one isocyanate. Optionally, amine or ammonium containing catalysts and metal catalysts may also be present in the foam forming mixture. Preferably, the foaming reaction is performed in the absence of metallic catalysts, and in the absence of amines or ammonium-containing compounds (gelling and blowing catalysts).
Flexible cellular polyurethane structures typically are prepared by generating a gas during polymerization of a liquid reaction mixture comprised of a polyester or polyether polyol, an isocyanate, a surfactant, catalyst and one or more blowing agents. The gas causes foaming of the reaction mixture to form the cellular structure. The surfactant stabilizes the structure.
Polyurethane foams with varying density and hardness may be formed. Tensile strength, tear strength, compression set, air permeability, flame retardancy, thermal conductivity, fatigue resistance, support factor, and cell size distribution may also be varied, as can many other properties. Specific foam characteristics depend upon the selection of the starting materials, the foaming process and conditions, and sometimes on the subsequent processing.
Catalysts are used to control the relative rates of water-isocyanate (gas-forming) and polyol-isocyanate (gelling) reactions. The catalyst may be a single component, or in most cases a mixture of two or more compounds. Heretofore, preferred catalysts for polyurethane foam production were organotin salts and tertiary amines. The amine catalysts are known to have a greater effect on the water-isocyanate reaction, whereas the organotin catalysts are known to have a greater effect on the polyol-isocyanate reaction. Total catalyst levels generally vary from 0 to 5.0 parts by weight per 100 parts polyol. The amount of catalyst used depends upon the formulation employed and the type of catalyst selected. Control of the gelling catalyst level is critical to producing foams with desired air permeability, which is a factor known to significantly affect foam cushioning performance. However, metallic catalysts, such as organotin catalysts, are toxic to health. Thus, one objective is to produce flexible polyurethane foams with desired air permeability and other foam properties without using metallic catalysts, or at least limiting the amount of metallic catalysts in the foaming mixture. And, gelling and blowing catalysts have been known to produce polyurethane foams with significant levels of volatile organic compound (VOC) emissions. Another objective is to produce flexible polyurethane foams with acceptable rise times, yet having reduced VOC emissions.
Therefore, improvements to flexible polyurethane foam production continue to be sought.
BRIEF SUMMARY OF THE NVENTION
Briefly stated, a method of making a flexible polyurethane foam includes the steps of preparing a mixture having at least one hydroxyl group-containing compound and a catalyst selected from the group consisting of cesium fluoride, rubidium fluoride and mixtures thereof. Optionally, one or more amine- or ammonium-containing compounds may be included as supplemental catalysts. Optionally, one or more tin-containing compounds may be included as supplemental catalysts. Preferably, however, the foam-forming mixture is prepared without amine- or ammonium-containing compounds and without metallic catalysts, such as tin-containing compounds. The mixture is reacted with at least one isocyanate to produce a polyurethane foam that has thermal conductive properties and lowered volatile organic compound (VOC) emissions as compared to polyurethane foams made with traditional amine- or ammonium-gelling catalysts and metallic catalysts.
The at least one hydroxyl group-containing compound (e.g., polyol) may be a monool, a diol, a triol, a tetraol, a pentaol, a hexaol, a heptaol, and combinations thereof. Preferably, the polyol is a polyether polyol.
Preferably, the catalyst is introduced to the mixture in a solution with water. If the catalyst is cesium fluoride, preferably the cesium fluoride is present in an amount from 0.005 to 1.0 pph by weight based on 100 parts polyol. If the catalyst is rubidium fluoride, preferably the rubidium fluoride is present in an amount from 0.005 pph to 1.0 pph by weight based on 100 parts polyol.
If included, the amine-containing compound is present in an amount from 0.05 to 0.25 pph by weight based on 100 parts polyol.
If included, the tin-containing compound is present in an amount from 0.03 to 0.1 pph by weight based on 100 parts polyol.
The foam-forming mixture may include one or more additives, such as a surfactant, a cross-linker, a blowing agent, and a performance additive, and mixtures thereof.
The polyurethane foam resulting from the inventive method exhibits thermal conductivity of about 0.05 to 0.2 W/mK, and exhibits lower volatile organic compound (VOC) emissions than a control polyurethane foam prepared without the cesium fluoride or rubidium fluoride catalyst. Polyurethane foam prepared with traditional amines and tin catalyst results in total VOC by percent area of >90% total VOC, with >80% hazardous or amine by-products. Polyurethane foams prepared with cesium fluoride or rubidium fluoride catalysts only (without amine or ammonium containing catalysts and without tin catalysts) result in reduced total VOC by percent area of 75-85% of total VOC, and contains <30% harmful compounds, none of which are hazardous amine derivatives.
DESCRIPTION OF THE DISCLOSURE
When used herein, the terms “about,” “approximately,” “generally,” “substantially” and like terms when referring to a dimension or characteristic of a component of the invention, indicate that the described dimension/characteristic is not a strict boundary or parameter and does not exclude minor variations therefrom that are functionally similar. At a minimum, such references that include a numerical parameter would include variations that, using mathematical and industrial principles accepted in the art (e.g., rounding, measurement or other systematic errors, manufacturing tolerances, etc.), would not vary the least significant digit.
Polyether polyols used to prepare flexible polyurethane foams typically have molecular weights between 500 and 7,000. One example of these conventional polyols is Voranol 3010 from Dow Chemical, which has a hydroxyl (“OH”) number of 56 mg KOH/g and a functionality of 2.9, with an EO content of 8.5 percent. Another example of a polyether polyol is Voranol 3040 from Dow Chemical, which has an OH number of 56 mg KOH/g and a functionality of 2.9. Dow Chemical also offers Voranol 8136, which has an OH number of 56 mg KOH/g, and Voralux DWJ 4001, with an OH number of 31.2 mg KOH/g. Still another example of a polyether polyol is Rokopol Vtec 8911 from PCC Rokita SA, which has an OH number of 145 mg KOH/g and a functionality between 2 and 10, with an EO content between 10 and 70 percent. Another example is Rokopol vTec 8020 polyether polyol, which has an OH number of 185 mg KOH/g. Yet still another example of a polyether polyol is Rokita M1170 from PCC Rokita SA, which has an OH number of 34 mg KOH/g and a functionality of around 3, with an EO content above 70 percent. There is also a polyol from Covestro AG called Multranol 9199 having an OH number of 37.5 mg KOH/g.
The term “polyether polyol” includes linear and branched polyethers (having ether linkages) and containing at least two hydroxyl groups, and includes polyoxypropylene polyether polyol or mixed poly (oxyethylene/oxypropylene) polyether polyol. Preferred polyethers are the polyoxyalkylene polyols, particularly the linear and branched poly (oxyethylene) glycols, poly (oxypropylene) glycols and their copolymers. Graft or modified polyether polyols are those polyether polyols having a polymer of ethylenically unsaturated monomers dispersed therein. Representative modified polyether polyols include polyoxypropylene polyether polyol into which is dispersed poly (styrene acrylonitrile) or polyurea, and poly (oxyethylene/oxypropylene) polyether polyols into which is dispersed poly (styrene acrylonitrile) or polyurea. Graft or modified polyether polyols contain dispersed polymeric solids. The solids increase hardness and mechanical strength of the resultant foam.
The “hydroxyl number” for a polyol is a measure of the amount of reactive hydroxyl groups available for reaction. The value is reported as the number of milligrams of potassium hydroxide equivalent to the hydroxyl groups found in one gram of the sample. “Functionality” of a polyol is defined as the average number of hydroxyl groups per molecule.
The term “polyisocyanate” includes isocyanates that have previously been suggested for use in preparing polyurethane foams. “Polyisocyanates” include di- and polyisocyanates and prepolymers of polyols and polyisocyanates having excess isocyanate groups available to react with additional polyol. The amount of isocyanate employed is frequently expressed by the term “index” which refers to the actual amount of isocyanate required for reaction with all of the active hydrogen-containing compounds present in the reaction mixture multiplied by 100. For most foam applications, the isocyanate index is in the range from 75 to 140. In this invention, the preferred isocyanate index is in the range of 80 to 95, more preferably about 90.
Conventional polyisocyanates may be used in this invention. The polyisocyanates are toluene diisocyanate (TDI), methylene diisocyanate (MDI), and a mixture of both. A well-known toluene diisocyanate is TD80, a commercially available blend of 80 percent of 2, 4 toluene diisocyanate and 20 percent of 2, 6 toluene diisocyanate. One well known methylene diisocyanate is Mondur 3694 from Covestro AG, which is a low functionality polymeric diphenylmethane diisocyanate with a NCO content of 32-33.5 percent. Another well known methylene diisocyanate is Supersec-7050 from Huntsman/ICI, which is a prepolymer with a NCO content of 32.8 percent with over 50 percent 4, 4′-methylene diisocyanate. Polyisocyanates are typically used at a level of between 20 and 90 parts by weight per 100 parts of polyol, more preferably between 50 and 70 parts by weight per 100 parts of polyol, depending upon the polyol OH content and the water content of the formulation.
Instead of metallic catalysts, such as tin catalysts, the polyurethane foam making mixtures according to the invention include from 0.1 to 0.5 parts by weight per 100 parts polyol of either cesium fluoride or rubidium fluoride, or a mixture of the two, as catalyst. As shown in FIG. 1 , these catalysts exhibit catalytic activity in polyurethane foams. They show acceptable foam rise times as compared to control foams with amine and tin catalysts. FIG. 1 expresses rise times shown in Tables 1 and 2 for cesium fluoride and rubidium fluoride in identical high airflow conventional foam formulations. The measured rise times have been normalized in order to have the effect of molecular weight of the compounds considered in this kinetic information. The solid colored lines in the graph depict the results for control foams, which were prepared using amines and tin, and the shaded control foams were prepared in the absence of catalyst.
The cesium fluoride and/or rubidium fluoride catalysts first are pre-mixed with the polyol(s), and then the polyol(s) are reacted with one or more isocyanates in the presence of a blowing agent, such as water.
In one preferred embodiment, the cesium fluoride or rubidium fluoride is added to the foam-forming mixture in solution form, such as mixed with deionized water. The catalysts may be mixed with water in a ratio of 50% water by weight. The solution can contain any amount of cesium fluoride or rubidium fluoride until it reaches point of saturation, and a more dilute solution will be less reactive. The water used as the diluent is taken into consideration in reaction kinetics. The added water was adjusted in the Examples reported in the Tables in this application in order to have the total water amount consistent across all foam samples.
Preferably, one or more surfactants are also employed in the foam-forming composition. The surfactants lower the bulk surface tension, promote nucleation of bubbles, stabilize the rising cellular structure and emulsify incompatible ingredients. The surfactants typically used in polyurethane foam applications are polysiloxane-polyoxyalkylene copolymers, which are generally used at levels between about 0.5 and 3 parts by weight per 100 parts polyol. In the present invention from 0 to 3 parts by weight per 100 parts polyol of surfactant is preferred, and 1 to 2.5 parts by weight per 100 parts polyol is most preferred. One suitable surfactant is Tegostab B2370 available from Evonik Industries. Other suitable surfactants are Schill & Seilacher Struksilon 8141 silicone stabilizer and Momentive Performance Materials Niax L627 silicone stabilizer.
A blowing agent may be included in the foam-forming composition. The most typical blowing agent is water that may be added in amounts from 2 to 6 parts by weight per hundred parts polyol, preferably from 2 to 4 parts by weight per hundred parts polyol. It has been found advantageous to add the cesium fluoride and rubidium fluoride catalysts to a foam-forming mixture in a solution with water. Accordingly, this additional water introduced with the catalyst should be taken into account in respect of the total amount of water for the blowing reaction.
In the data reported in Tables 1-4 below, total H 2 O is the sum of all water in the system, which reacts with the isocyanate. As the aqueous cesium fluoride content or rubidium fluoride content rises, so does the water. Consequently, the amount of water subsequently added as blowing agent was adjusted so that the total water in the system remained identical for all foam samples in the study.
Cross-linking agents may be included in the foam-forming composition to enhance processing and foam stability. Typically, cross-linking agents are relatively small molecules containing 2 or 3 active hydrogen groups, and are added in amounts from 0 to 4 parts per hundred parts polyol. Representative cross-linking agents that may be included in the reaction mixture of the invention are: diethanolamine (DEOA), ethylene glycol (EG), diethylene glycol (DEG), propylene glycol (PG), dipropylene glycol (DPG), 1, 4-butanediol (BDO). One suitable cross-linking agent is Ortegol 204 having an OH number of 880, available from Evonik Industries. Most preferably, the cross-linking agents are included in amounts from 1 to 3 parts by weight per hundred parts polyol.
Optionally, other additives may be incorporated into the foam-forming composition. The optional additives include, but are not limited, to, fire retardants, stabilizers, antimicrobial compounds, extender oils, dyes, pigments, antistatic agents or other performance additives. Such additives should not have a detrimental effect on the properties of the final polyurethane foam.
The foam-forming method may be carried out batch-wise, continuously or semi-continuously. First, the polyols, any additives and the selected cesium fluoride or rubidium fluoride catalysts are mixed together for at least about one minute. Next, the isocyanate or isocyanate mixture is added to the polyol mixture, and stirred for about 10 to 20 seconds until the mixture starts to cream. When making a single batch, the foaming mixture is poured into a box lined with a paper bag or other liner. The gel time and rise time may be measured while the foam is in the lined box. The box with rising foam is held within a ventilation hood. After the foam rises, and the off gases are expelled, the foam is moved to a cure oven. Usually, the foam is cured in an oven for about 30 minutes at a temperature of 100° C. The cured foams are then transferred under a ventilation hood and generally remain in the ventilation hood for at least about 10 to 12 hours to allow the cured foam to more completely off gas.
The resulting flexible polyurethane foams made using cesium fluoride or rubidium fluoride as the sole or primary catalyst have desired thermal conductivity and lower specific heat. The foams emit fewer VOCs. Accordingly, these catalysts are much less toxic than metallic catalysts, and thus are potentially safer to the environment.
The invention is further illustrated, but not limited by, the following Examples.
Examples
Table 1 shows Cesium Fluoride (CsF) as the sole or primary catalyst, compared with the Control using amine and tin catalysts.
Table 2 shows Rubidium Fluoride (RbF) as the sole or primary catalyst, compared with the Control using amine and tin catalysts. The data shown in Tables 1 and 2 are exhibited in the graphs in FIGS. 1, 2 and 3 .
Tables 3 and 4 show Cesium Fluoride (CsF) and Potassium Fluoride (KF) as the sole or primary catalyst, respectively, compared with the Control using amine and tin catalysts. Foams presented in Tables 3 and 4 were formulated based on equivalent molar concentrations of 0.005 and 0.01 moles CsF or KF, compared to foams which contain (i) amine and tin, or (ii) no gelling amine; or (iii) no blowing amine. The data shown in Tables 3 and 4 is graphically displayed in FIG. 4 .
In the Examples, the amounts are expressed in parts by weight per 100 parts polyol. The polyols may include: Dow Voranol 8136, a triol polyether polyol; PCC Group Rokopol vTec 8911 polyether polyol specifically formulated for MDI-based viscoelastic foam production; PCC Group Rokopol vTec 8020 polyether polyol specifically formulated for viscoelastic foam production; Covestro Multranol 9199 polyether polyol; and Dow Voralux DWJ 4001 polyether polyol.
The isocyanates may include: Covestro Mondur TD80 toluene diisocyanate.
Catalysts may include: Sigma-Aldrich Dabco 33LV triethylenediamine in dipropylene glycol; Tosoh Specialty Chemicals RZETA reactive gelling catalyst; Huntsman Corp. JeffCat ZF 456 amine catalyst; Momentive Performance Materials Niax A-1 bis(2-dimethylaminoethyl) ether catalyst; Evonik Industries Kosmos K29 tin catalyst; and Evonik Industries Dabco T900 stannous octoate metal catalyst.
Polyurethane foam additives of the foams in the Examples include cell openers, stabilizers, cross-linking agents.
Representative cell openers and stabilizers may include: Schill & Seilacher Struksilon 8141 stabilizer; and Momentive Performance Materials Niax L627 silicone stabilizer.
Representative cross-linking agents may include: Evonik Industries Ortegol 204 specifically formulated for slabstock polyurethane foams.
For the Examples reported in Tables 1-4 above, foam was prepared as a hand pour sample, batch size 2.5× based on 100 g polyol. Polyol, surfactant, amines, water and aqueous salt compound were added to the container and homogeneously mixed by overhead high shear mixer. Tin catalyst was added and the mixture was further mixed. Isocyanate was added last, and mixed for a few seconds. The mixture with isocyanate was poured into a second container immediately prior to cream, and the foam is allowed to rise. 30 minutes after pouring the foam forming mixture, the risen foam is cured in an oven for 1 hour at 120° C.
Thermal properties of the foam were evaluated using a Hot Disk Thermal Constants Analyzer 7.2.8 and corresponding software, manufactured by Thermtest, Inc. The hot disk used in this study was the Hot Disk 8563 with a 9.868 mm Kapton sensor. Samples were prepared for evaluation by cutting two 2×2×1 inch blocks and conditioned in a temperature and humidity controlled room for a minimum of 24 hours prior to testing. The test was carried out by placing a precut foam block on either side of the thermal probe, and securing in place without compressing the foam. The test was run as an isotropic system with a measurement time of 80 seconds and heating power of 40 mW with a probe depth of 15 mm. The software output provides direct measurements on thermal conductivity (mW/K), thermal diffusivity (mm 2 /s) and specific heat (MJ/m 3 K).
VOC emission was measured by cutting a sample of foam from the interior of the sample no later than 5 days after reaction. Each sample weighed 0.04±0.001 grams, and was inserted into a sterile glass tube. The sample and glass tube were inserted in a Gerstel Thermal Desorption Unit (TDU), which is connected to a Gas Chromatography/Mass Spectrometer (GC/MS) Instrument. The foam sample was heated to 150° C. for 3 minutes, and the gas collected from the sample was directly injected to the GC/MS for compositional analysis. All measured peaks which made up >2% by total area of all identifiable volatile components were considered for evaluation.
Referring to FIG. 1 , it is seen that cesium fluoride as catalyst in amounts from 0.1 to 0.5 parts per hundred parts polyol exhibited fast rise times when used alone or in combination with added amine and tin catalysts. Rubidium fluoride as catalyst in amounts from 0.1 to 0.5 parts per hundred parts polyol also exhibited fast rise times when used alone or in combination with added amines and tin catalysts. Accordingly, these salts show suitable catalytic effect for making polyurethane foams. For foam-forming compositions containing an equivalent molar concentration of salt catalyst, the rate of catalytic activity is fastest for foams containing cesium fluoride, whether used alone or supplemented with additional amine and tin catalysts.
Referring to FIG. 2 , it is seen that polyurethane foams made with cesium fluoride as catalyst or made with rubidium fluoride as catalyst have improved thermal conductivity over control foams. For foam-forming compositions containing an equivalent molar concentration of salt catalyst, the thermal conductivity of the foams produced increased for cesium fluoride and rubidium fluoride as compared to the control, and as compared to potassium fluoride as catalyst.
FIG. 3 shows that cesium fluoride and rubidium fluoride as catalysts produce foams which require lower amounts of power to heat the foam as compared with control foams. In particular, foams that contain cesium fluoride or rubidium fluoride without the presence of amine and tin catalysts require less power to heat than control foams that do not contain these salt compounds, or foams containing a combination of salt compounds and amine and tin catalyst package.
FIG. 4 shows that polyurethane foams produced with cesium fluoride as catalyst, whether used alone or combined with amine and tin catalysts, emit fewer volatile organic compounds than foams produced with other catalytic components. In contrast, the polyurethane foams produced with potassium fluoride generally exhibited much higher VOC emissions, more comparable to the other control foams without the metal catalysts. While not wishing to be bound by any one theory, it is believed that the VOC compounds detected in emissions from the control foams include unreacted polyol, isocyanate impurities, silicones, unreacted amines and amine and tin byproducts.
It will be appreciated by those skilled in the art that changes could be made to the embodiments described above without departing from the broad inventive concept thereof. It is understood, therefore, that this disclosure is not limited to the particular embodiments disclosed, but it is intended to cover modifications within the spirit and scope of the present disclosure as defined by the appended claims.
CLAIMS
1. A method of making a flexible polyurethane foam, comprising: (a) preparing a mixture comprising at least one hydroxyl group-containing compound and a catalyst selected from the group consisting of cesium fluoride, rubidium fluoride and mixtures thereof; and (b) reacting the mixture with at least one isocyanate.
2. The method according to claim 1, wherein the at least one hydroxyl group-containing compound is selected from the group consisting of a monool, a diol, a triol, a tetraol, a pentaol, a hexaol, a heptaol, and combinations thereof.
3. The method according to claim 1, wherein the reacting step is performed in the absence of an amine-containing or an ammonium-containing compound.
4. The method according to claim 1, wherein the reacting step is performed in the absence of a tin-containing compound.
5. The method according to claim 1, wherein the reacting step is performed in the absence of an amine-containing or an ammonium-containing compound, and in the absence of a tin-containing compound.
6. The method according to claim 1, wherein the reacting step a) is carried out in the presence of at least one additional catalyst selected from the group consisting of an amine-containing compound, an ammonium-containing compound, and a tin-containing compound.
7. The method according to claim 1, wherein the catalyst is introduced to the mixture a) as a solution with water.
8. The method according to claim 1, wherein the catalyst is cesium fluoride, and cesium fluoride is present in an amount from 0.005 to 1.0 pph by weight based on parts of polyol.
9. The method according to claim 1, wherein the catalyst is rubidium fluoride, and rubidium fluoride is present in an amount from 0.005 pph to 1.0 pph by weight based on parts of polyol.
10. The method according to claim 1, wherein the amine-containing compound is present in an amount from 0.05 to 0.25 pph by weight based on parts of polyol.
11. The method according to claim 1, wherein the tin-containing compound is present in an amount from 0.03 to 0.1 pph by weight based on parts of polyol.
12. The method according to claim 1, wherein the mixture a) further comprises at least one additive.
13. The method according to claim 12, wherein the additive is selected from the group consisting of a surfactant, a cross-linker, a blowing agent, a performance additive, and mixtures thereof.
14. The method according to claim 12, wherein the mixture consists essentially of the at least one polyol, the catalyst selected from the group consisting of cesium fluoride and rubidium fluoride and mixtures thereof, and the at least one additive.
15. The method according to claim 14, wherein the polyol comprises a polyether polyol.
16. A flexible polyurethane foam prepared by the method of claim 1.
17. A flexible polyurethane foam according to claim 16, wherein the polyurethane foam exhibits thermal conductivity of about 0.05 to 0.2 W/mK.
18. A flexible polyurethane foam according to claim 16, wherein the polyurethane foam exhibits lower volatile organic compound (VOC) emissions than a control polyurethane foam prepared without using the cesium fluoride or rubidium fluoride as catalyst.
19. A flexible polyurethane foam prepared by reaction of at least one polyol and at least one isocyanate in the presence of cesium fluoride, rubidium fluoride, or mixtures thereof.
20. The flexible polyurethane foam of claim 19, wherein the at least one polyol is a polyether polyol.
