Repository: aishwaryajadhav/Chemical-Patent-Reaction-Extraction

File: data/eval_patent_texts/dow/US10273341-20190430.txt (part 1 of 3)
TITLE
Process for producing porous materials
ABSTRACT
The present invention relates to a process for preparing a porous material, at least providing a mixture (I) comprising a composition (A) comprising components suitable to form an organic gel and a solvent(B), reacting the components in the composition (A) in the presence of the solvent (B) to form a gel, and drying of the gel obtained in step b), wherein the composition (A) comprises a catalyst (C) selected from the group consisting of alkali metal and earth alkali metal salts of a saturated or unsaturated monocarboxylic acid with 4 to 8 carbon atoms. The invention further relates to the porous materials which can be obtained in this way and the use of the porous materials as thermal insulation material and in vacuum insulation panels, in particular in interior or exterior thermal insulation systems.
The present invention relates to a process for preparing a porous material, at least providing a mixture (I) comprising a composition (A) comprising components suitable to form an organic gel and a solvent (B), reacting the components in the composition (A) in the presence of the solvent (B) to form a gel, and drying of the gel obtained in step b), wherein the composition (A) comprises a catalyst (C) selected from the group consisting of alkali metal and earth alkali metal salts of a saturated or unsaturated monocarboxylic acid with 4 to 8 carbon atoms. The invention further relates to the porous materials which can be obtained in this way and the use of the porous materials as thermal insulation material and in vacuum insulation panels, in particular in interior or exterior thermal insulation systems.
Porous materials, for example polymer foams, having pores in the size range of a few microns or significantly below and a high porosity of at least 70% are particularly good thermal insulators on the basis of theoretical considerations.
Such porous materials having a small average pore diameter can be, for example, in the form of organic aerogels or xerogels which are produced with a sol-gel process and subsequent drying. In the sol-gel process, a sol based on a reactive organic gel precursor is first produced and the sol is then gelled by means of a crosslinking reaction to form a gel. To obtain a porous material, for example an aerogel, from the gel, the liquid has to be removed. This step will hereinafter be referred to as drying in the interests of simplicity.
WO 95/02009 discloses isocyanate-based xerogels which are particularly suitable for applications in the field of vacuum insulation. The publication also discloses a sol-gel-based process for producing the xerogels, in which known, inter alia aromatic, polyisocyanates and an unreactive solvent are used. As further compounds having active hydrogen atoms, use is made of aliphatic or aromatic polyamines or polyols. The examples disclosed in the publication comprise ones in which a polyisocyanate is reacted with diaminodiethyltoluene. The xerogels disclosed generally have average pore sizes in the region of 50 μm. In one example, mention is made of an average pore diameter of 10 μm.
WO 2008/138978 discloses xerogels which comprise from 30 to 90% by weight of at least one polyfunctional isocyanate and from 10 to 70% by weight of at least one polyfunctional aromatic amine and have a volume average pore diameter of not more than 5 microns.
WO 2011/069959, WO 2012/000917 and WO 2012/059388 describe porous materials based on polyfunctional isocyanates and polyfunctional aromatic amines, where the amine component comprises polyfunctional substituted aromatic amines. The porous materials described are produced by reacting isocyanates with the desired amount of amine in a solvent which is inert toward the isocyanates. The use of catalysts is known from WO 2012/000917 and WO 2012/059388.
However, the materials properties, in particular the mechanical stability and/or the compressive strength and also the thermal conductivity, of the known porous materials based on polyurea are not satisfactory for all applications. In particular, the thermal conductivities in the ventilated state are not sufficiently low. In the case of open-cell materials, the ventilated state is the state under ambient pressure of air, whereas in the case of partially or completely closed-cell materials such as rigid polyurethane foams this state is reached only after aging, after the cell gas has gradually been completely replaced.
A particular problem associated with the formulations based on isocyanates and amines which are known from the prior art are mixing defects. Mixing defects occur as a result of the high reaction rate between isocyanates and amino groups, since the gelling reaction has already proceeded a long way before complete mixing. Mixing defects lead to porous materials having heterogeneous and unsatisfactory materials properties.
In particular for applications in the building sector, a high mechanical stability is necessary.
It was therefore an object of the invention to avoid the abovementioned disadvantages. In particular, a porous material which does not have the abovementioned disadvantages, or has them to a reduced extent, should be provided. The porous materials should have a low thermal conductivity in the ventilated state, i.e. at atmospheric pressure. Furthermore, the porous material should at the same time have a high porosity, a low density and a sufficiently high mechanical stability.
According to the present invention, this object is solved by a process for preparing a porous material, at least comprising the steps of: a) providing a mixture (I) comprising
        
(i) a composition (A) comprising components suitable to form an organic gel and
(ii) a solvent (B),


b) reacting the components in the composition (A) in the presence of the solvent (B) to form a gel, and
c) drying of the gel obtained in step b),

wherein the composition (A) comprises a catalyst (C) selected from the group consisting of alkali metal and earth alkali metal salts of a saturated or unsaturated monocarboxylic acid with 4 to 8 carbon atoms.
The porous materials of the present invention are preferably aerogels or xerogels.
Preferred embodiments may be found in the claims and the description. Combinations of preferred embodiments do not go outside the scope of the present invention. Preferred embodiments of the components used are described below.
According to the present invention, in the process for preparing a porous material a mixture (I) comprising a composition (A) comprising components suitable to form an organic gel and a solvent (B) is provided in step a). Composition (A) comprises a catalyst (C) selected from the group consisting of alkali metal and earth alkali metal salts of a saturated or unsaturated monocarboxylic acid with 4 to 8 carbon atoms. According to step b) the components in composition (A) are reacted in the presence of the solvent (B) to form a gel. The gel is then dried according to step c) of the process of the present invention.
The process as disclosed above results in porous materials with improved properties, in particular improved compressive strength.
Composition (A) comprises a catalyst (C) selected from the group consisting of alkali metal and earth alkali metal salts of a saturated or unsaturated monocarboxylic acid with 4 to 8 carbon atoms as component (a0). Preferably, the catalyst (C) is selected from the group consisting of alkali metal and earth alkali metal salts of linear saturated or unsaturated monocarboxylic acid with 4 to 8 carbon atoms. It has been found that using an alkali metal or earth alkali metal salts of saturated or unsaturated monocarboxylic acid with 4 to 8 carbon atoms as a catalyst results in porous materials with improved compressive strength. In the context of the present invention, alkali metal or earth alkali metal salts of saturated or unsaturated monocarboxylic acids with 6 carbon atoms, in particular linear saturated and unsaturated monocarboxylic acids with 6 carbon atoms are preferably used.
According to the present invention, the monocarboxylic acid has 4 to 8 carbon atoms, preferably 4 to 7 carbon atoms, in particular 4 to 6 carbon atoms. Therefore, according to a further embodiment, the catalyst (C) selected from the group consisting of alkali metal and earth alkali metal salts of a saturated or unsaturated monocarboxylic acid with 4 to 7 carbon atoms, more preferably, the catalyst (C) is selected from the group consisting of alkali metal and earth alkali metal salts of linear saturated or unsaturated monocarboxylic acid with 4 to 7 carbon atoms. Particularly preferred, the catalyst (C) selected from the group consisting of alkali metal and earth alkali metal salts of a saturated or unsaturated monocarboxylic acid with 4 to 6 carbon atoms, more preferably, the catalyst (C) is selected from the group consisting of alkali metal and earth alkali metal salts of linear saturated or unsaturated monocarboxylic acid with 4 to 6 carbon atoms.
According to a further embodiment, the present invention thus is directed to the process for preparing a porous material as disclosed above, wherein the catalyst (C) is selected from the group consisting of alkali metal and earth alkali metal salts of a saturated or unsaturated monocarboxylic acid with 4 to 7 carbon atoms.
Particularly preferred are sorbates. Thus, according to a further embodiment, the present invention thus is directed to the process for preparing a porous material as disclosed above, wherein the catalyst (C) is selected from the group consisting of alkali metal sorbates and earth alkali metal sorbates. Suitable salts are for example sodium salts, potassium salts, or calcium salts of the respective monocarboxylic acid, preferably sodium sorbate, potassium sorbate, or calcium sorbate.
The amount of catalyst (C) used may vary in wide ranges. Suitable amount is for example in the range of from 0.1 to 30% by weight, preferably of from 1 to 20% by weight, more preferred of from 2 to 10% by weight, in each case based on the total weight of the composition (A). to a further embodiment, the present invention thus is directed to the process for preparing a porous material as disclosed above, wherein the catalyst (C) is present in the composition (A) in an amount in the range of from 0.1 to 30% by weight, based on the total weight of the composition (A).
According to a preferred embodiment, potassium sorbate may be used in an amount in the range of from 0.1 to 30% by weight, preferably of from 1 to 20% by weight, more preferred of from 2 to 10% by weight, in each case based on the total weight of the composition (A). According to a further embodiment, the present invention thus is directed to the process for preparing a porous material as disclosed above, wherein potassium sorbate is present in the composition (A) in an amount in the range of from 0.1 to 30% by weight, based on the total weight of the composition (A).
It has been found that particularly homogeneous porous materials can be obtained when composition (A) further comprises a glycol. According to a further embodiment, the present invention thus is directed to the process for preparing a porous material as disclosed above, wherein the composition (A) comprises a glycol.
In the context of the present invention, any glycol may be used. Preferably, the glycol is miscible with the solvent (B). Suitable glycols are known to the person skilled in the art. Preferably, the glycol is selected from the group consisting of monoethylene glycol (MEG), diethylene glycol (DEG), dipropylene glycol (DPG), triethylene glycol (TrEG), tetraethylene glycol (TeEG), pentaethylene glycol (PeEG), hexaethylene glycol (HeEG), octaethylene glycol (OcEG) as well as monopropylene glycol (MPG), dipropylene glycol (DPG), tripropylene glycol (TrPG), tetrapropylene glycol (TePG), pentapropylene (PePG), hexapropylene glycol (HePG) and octapropylene glycol (OcPG). According to a further embodiment, the present invention thus is directed to the process for preparing a porous material as disclosed above, wherein the composition (A) comprises a glycol selected from the group consisting of monoethylene glycol (MEG), diethylene glycol (DEG), dipropylene glycol (DPG), triethylene glycol (TrEG), tetraethylene glycol (TeEG), pentaethylene glycol (PeEG), hexaethylene glycol (HeEG), octaethylene glycol (OcEG) as well as monopropylene glycol (MPG), dipropylene glycol (DPG), tripropylene glycol (TrPG), tetrapropylene glycol (TePG), pentapropylene (PePG), hexapropylene glycol (HePG) and octapropylene glycol (OcPG).
According to the present invention, it is also possible to use a mixture of two or more glycols, i.e. that the composition (A) comprises two or more glycols. For example a mixture of two or more of the above mentioned glycols can be used. Suitable mixtures have an average molecular mass in the range of preferably from 100 to 450 g/mol, more preferably in the range of from 200 to 400 g/mol. Suitable mixtures are for example available as PEG 200 or PEG 400, i.e. mixtures of polyethylene glycols with an average molecular weight of about 200 or 400 respectively.
The molar mass according to the present invention was calculated from hydroxyl number according to DIN53240 unless noted otherwise.
Preferably, the catalyst (C) and the glycol are mixed to give a composition (C*) in the process according to the present invention. The composition (C*) is then preferably combined with the other components to give composition (A).
According to a further embodiment, the present invention thus is directed to the process for preparing a porous material as disclosed above, wherein the catalyst (C) is mixed with the glycol to give a composition (C*).
Composition (C*) preferably comprises the catalyst in an amount in the range of from 1 to 40% by weight, preferably in the range of from 5 to 35% by weight, more preferable in the range of from 10 to 30% by weight, in particular preferred in the range of from 15 to 25% by weight, for example in the range of 18% by weight, 20% by weight or 22% by weight, in each case based on the sum of the catalyst (C) and the glycol.
The mixture of the catalyst (C) and the glycol can, in particular, be a true solution, a colloidal solution or a dispersion, e.g. an emulsion or suspension. The mixture is preferably a true solution.
Composition (C*) can comprise further components, preferably further components which react as catalyst in the process of the present invention. Preferably, the composition (C*) is a true solution. According to a further embodiment of the present invention, composition (C*) consists of the catalyst (C) and the glycol.
According to a further embodiment of the present invention, composition (C*) consists of the catalyst (C) and the glycol and comprises the catalyst in an amount in the range of from 1 to 40% by weight, preferably in the range of from 5 to 35% by weight, more preferable in the range of from 10 to 30% by weight, in particular preferred in the range of from 15 to 25% by weight, for example in the range of 18% by weight, 20% by weight or 22% by weight, in each case based on the sum of the catalyst (C) and the glycol.
Composition (C*) preferably is combined with further components to give composition (A).
The composition (A) may be any composition comprising components suitable to form an organic gel. Composition (A) comprises a catalyst (C) selected from the group consisting of alkali metal and earth alkali metal salts of a saturated or unsaturated monocarboxylic acid with 4 to 8 carbon atoms according to the present invention, in particular a catalyst (C) selected from the group consisting of alkali metal and earth alkali metal salts of a saturated or unsaturated monocarboxylic acid with 4 to 7 carbon atoms. Preferably, the composition (A) comprises at least one polyfunctional isocyanate as component (a1) and possibly further components.
According to a further embodiment, the present invention thus is directed to the process for preparing a porous material as disclosed above, wherein the composition (A) comprises at least one polyfunctional isocyanate as component (a1).
Composition (A) may also comprise further components, such as components which react with the polyfunctional isocyanate, one or more catalysts and optionally water. Preferably, the composition (A) comprises at least one polyfunctional isocyanate as component (a1), and at least one aromatic amine as component (a2), optionally comprises water as component (a3), and optionally comprises at least one catalyst as component (a4).
According to a further embodiment, the present invention therefore is directed to the process for preparing a porous material as disclosed above, wherein the composition (A) comprises at least one polyfunctional isocyanate as component (a1), and at least one aromatic amine as component (a2), optionally comprises water as component (a3), and optionally comprises at least one further catalyst as component (a4).
The polyfunctional isocyanates (a1) will hereinafter be referred to collectively as component (a1). Analogously, the aromatic amines (a2) will hereinafter be referred to collectively as component (a2). It will be obvious to a person skilled in the art that the monomer components mentioned are present in reacted form in the porous material.
For the purposes of the present invention, the functionality of a compound is the number of reactive groups per molecule. In the case of the monomer component (a1), the functionality is the number of isocyanate groups per molecule. In the case of the amino groups of the monomer component (a2), the functionality is the number of reactive amino groups per molecule. A polyfunctional compound has a functionality of at least 2.
If mixtures of compounds having different functionalities are used as component (a1) or (a2), the functionality of the components is in each case given by the number average of the functionality of the individual compounds. A polyfunctional compound comprises at least two of the abovementioned functional groups per molecule.
For the purposes of the present invention, a xerogel is a porous material which has been produced by a sol-gel process in which the liquid phase has been removed from the gel by drying below the critical temperature and below the critical pressure of the liquid phase (“subcritical conditions”). An aerogel is a porous material which has been produced by a sol-gel process in which the liquid phase has been removed from the gel under supercritical conditions.
Composition (A) preferably further comprises at least one monool (am). In principle, any monool can be used in the context of the present invention. It is also possible according to the present invention that the composition (A) comprises two or more monools. The monool can be branched or linear. Primary, secondary or tertiary alcohols are suitable according to the present invention. Preferably, the monool (am) is a linear alcohol, more preferred a linear primary alcohol. The monool can be an aliphatic monool or an aromatic monool in the context of the present invention. Furthermore, the monool can also contain further functional groups as long as these do not react with the other components under the conditions of the process according to the present invention. The monool may for example contain C—C— double bonds or C—C triple bonds. The monool can for example be a halogenated monool, in particular a fluorinated monool such as a polyfluorinated monool or a perfluorinated monool.
According to a further embodiment, the present invention therefore is directed to the process for preparing a porous material as disclosed above, wherein the composition (A) comprises at least one monool (am).
In the context of the present invention, the monool may also be chosen from allyl alcohols, alkylphenols, or propargyl alcohol. Furthermore, alkoxylates can be used in the context of the present invention such as fatty alcohol alkoxylates, oxo alcohol alkoxylates, or alkyl phenol alkoxylates.
According to a further preferred embodiment, the monool is selected from aliphatic or aromatic monools with 1 to 20 carbon atoms. Therefore, according to a further embodiment, the present invention is directed to the process for preparing a porous material as disclosed above, wherein the monool is selected from the group consisting of aliphatic monools with 1 to 20 carbon atoms and aromatic monools with 1 to 20 carbon atoms.
Suitable primary alcohols are for example linear alcohols such as methanol, ethanol, propanol, n-butanol, n-pentanol, n-hexanol, n-heptanol, n-octanol, n-nonanol, n-decanol, n-dodecanol, n-tetradecanol, n-hexadecanol, n-octadecanol and n-eicosanol. Suitable branched primary alcohols are for example isobutanol, isopentanol, isohexanol, isooctanol, isostearyl alcohol and isopalmityl alcohol, 2-ethylhexyl alcohol, 3-n-propyl heptyl alcohol, 2-n-propyl heptyl alcohol, and 3-isopropyl heptyl alcohol.
Suitable secondary alcohols are for example isopropanol, sec-butanol, sec-pentanol (pentane-2-ol), pentane-3-ol, cyclopentanol, cyclohexanol, sec-hexanol (hexane-2-ol), hexane-3-ol, sec-heptanol (heptane-2-ol), heptane-3-ol, sec-decanol and decan-3-ol.
Examples of suitable tertiary alcohols are tert-butanol and tert-amyl alcohol.
Generally, the amount of monool present in the composition (A) can vary in wide ranges. Preferably, the monool is present in the composition (A) in an amount of from 0.1 to 30% by weight based on the composition (A), more preferable in an amount of from 0.5 to 25% by weight based on the composition (A), in particular in an amount of from 1.0 to 22% by weight based on the composition (A), for example in an amount of from 1.5 to 20% by weight based on the composition (A).
According to a further embodiment, the present invention thus is directed to the process for preparing a porous material as disclosed above, wherein the monool is present in the composition (A) in an amount of from 0.1 to 30% by weight based on the composition (A).
Composition (A) comprises components suitable to form an organic gel in suitable amounts. The composition (A) comprises catalyst (C) as component (a0). The reaction is for example carried out using from 0.1 to 30% by weight of catalyst (C) as component (a0), from 25 to 94.9% by weight of component (a1), from 0.1 to 30% by weight of component (a2), from 0 to 15% by weight of water and from 0 to 29.9% by weight of component (a4), in each case based on the total weight of the components (a0) to (a4), where the % by weight of the components (a0) to (a4) add up to 100% by weight.
The reaction is preferably carried out using from 35 to 93.8% by weight, in particular from 40 to 92.6% by weight, of component (a1), from 0.2 to 25% by weight, in particular from 0.4 to 23% by weight, of component (a2), from 0.01 to 10 by weight, in particular from 0.1 to 9% by weight, of water and from 0.1 to 30% by weight, in particular from 1 to 28% by weight, of component (a4), in each case based on the total weight of the components (a0) to (a4), where the % by weight of the components (a0) to (a4) add up to 100% by weight.
The reaction is particularly preferably carried out using from 50 to 92.5% by weight, in particular from 57 to 91.3% by weight, of component (a1), from 0.5 to 18% by weight, in particular from 0.7 to 16% by weight, of component (a2), from 0.01 to 8% by weight, in particular from 0.1 to 6% by weight, of water and from 2 to 24% by weight, in particular from 3 to 21% by weight, of component (a4), in each case based on the total weight of the components (a0) to (a4), where the % by weight of the components (a0) to (a4) add up to 100% by weight.
Within the abovementioned preferred ranges, the resulting gels are particularly stable and do not shrink or shrink only slightly in the subsequent drying step.
Component (a1)
In the process of the invention, preferably at least one polyfunctional isocyanate is reacted as component (a1).
Preferably the amount of component (a1) used is at least 35% by weight, in particular at least 40% by weight, particularly preferably at least 45% by weight, especially at least 57% by weight. Preferably the amount of component (a1) used is at most 93.8% by weight, in particular at most 92.6% by weight, particularly preferably at most 92.5% by weight, especially at most 91.3% by weight, in each case based on the total weight of the components (a0) to (a4).
Possible polyfunctional isocyanates are aromatic, aliphatic, cycloaliphatic and/or araliphatic isocyanates. Such polyfunctional isocyanates are known per se or can be prepared by methods known per se. The polyfunctional isocyanates can also be used, in particular, as mixtures, so that the component (a1) in this case comprises various polyfunctional isocyanates. Polyfunctional isocyanates which are possible as monomer building blocks (a1) have two (hereinafter referred to as diisocyanates) or more than two isocyanate groups per molecule of the monomer component.
Particularly suitable polyfunctional isocyanates are diphenylmethane 2,2′-, 2,4′- and/or 4,4′-diisocyanate (MDI), naphthylene 1,5-diisocyanate (NDI), tolylene 2,4- and/or 2,6-diisocyanate (TDI), 3,3′-dimethylbiphenyl diisocyanate, 1,2-diphenylethane diisocyanate and/or p-phenylene diisocyanate (PPDI), trimethylene, tetramethylene, pentamethylene, hexamethylene, heptamethylene and/or octamethylene diisocyanate, 2-methylpentamethylene 1,5-diisocyanate, 2-ethylbutylene 1,4-diisocyanate, pentamethylene 1,5-diisocyanate, butylene 1,4-diisocyanate, 1-isocyanato-3,3,5-trimethyl-5-isocyanatomethylcyclohexane (isophorone diisocyanate, IPDI), 1,4-and/or 1,3-bis(isocyanatomethyl)cyclohexane (HXDI), cyclohexane 1,4-diisocyanate, 1-methylcyclohexane 2,4- and/or 2,6-diisocyanate and dicyclohexylmethane 4,4′-, 2,4′- and/or 2,2′-diisocyanate.
As polyfunctional isocyanates (a1), preference is given to aromatic isocyanates. Particularly preferred polyfunctional isocyanates of the component (a1) are the following embodiments: i) polyfunctional isocyanates based on tolylene diisocyanate (TDI), in particular 2,4-TDI or 2,6-TDI or mixtures of 2,4- and 2,6-TDI;
ii) polyfunctional isocyanates based on diphenylmethane diisocyanate (MDI), in particular 2,2′-MDI or 2,4′-MDI or 4,4′-MDI or oligomeric MDI, also referred to as polyphenylpolymethylene isocyanate, or mixtures of two or three of the abovementioned diphenylmethane diisocyanates or crude MDI which is obtained in the production of MDI or mixtures of at least one oligomer of MDI and at least one of the abovementioned low molecular weight MDI derivatives;
iii) mixtures of at least one aromatic isocyanate according to embodiment i) and at least one aromatic isocyanate according to embodiment ii).
Oligomeric diphenylmethane diisocyanate is particularly preferred as polyfunctional isocyanate. Oligomeric diphenylmethane diisocyanate (hereinafter referred to as oligomeric MDI) is an oligomeric condensation product or a mixture of a plurality of oligomeric condensation products and thus a derivative/derivatives of diphenylmethane diisocyanate (MDI). The polyfunctional isocyanates can preferably also be made up of mixtures of monomeric aromatic diisocyanates and oligomeric MDI.
Oligomeric MDI comprises one or more condensation products of MDI which have a plurality of rings and a functionality of more than 2, in particular 3 or 4 or 5. Oligomeric MDI is known and is frequently referred to as polyphenylpolymethylene isocyanate or as polymeric MDI. Oligomeric MDI is usually made up of a mixture of MDI-based isocyanates having various functionalities. Oligomeric MDI is usually used in admixture with monomeric MDI.
The (average) functionality of an isocyanate comprising oligomeric MDI can vary in the range from about 2.2 to about 5, in particular from 2.4 to 3.5, in particular from 2.5 to 3. Such a mixture of MDI-based polyfunctional isocyanates having various functionalities is, in particular, crude MDI which is obtained in the production of MDI.
Polyfunctional isocyanates or mixtures of a plurality of polyfunctional isocyanates based on MDI are known and are marketed, for example, by BASF Polyurethanes GmbH under the name Lupranat®.
The functionality of the component (a1) is preferably at least two, in particular at least 2.2 and particularly preferably at least 2.5. The functionality of the component (a1) is preferably from 2.2 to 4 and particularly preferably from 2.5 to 3.
The content of isocyanate groups in the component (a1) is preferably from 5 to 10 mmol/g, in particular from 6 to 9 mmol/g, particularly preferably from 7 to 8.5 mmol/g. A person skilled in the art will know that the content of isocyanate groups in mmol/g and the equivalent weight in g/equivalent have a reciprocal relationship. The content of isocyanate groups in mmol/g can be derived from the content in % by weight in accordance with ASTM D-5155-96 A.
In a preferred embodiment, the component (a1) comprises at least one polyfunctional isocyanate selected from among diphenylmethane 4,4′-diisocyanate, diphenylmethane 2,4′-diisocyanate, diphenylmethane 2,2′-diisocyanate and oligomeric diphenylmethane diisocyanate. In this preferred embodiment, the component (a1) particularly preferably comprises oligomeric diphenylmethane diisocyanate and has a functionality of at least 2.5.
The viscosity of the component (a1) used can vary within a wide range. The component (a1) preferably has a viscosity of from 100 to 3000 mPa·s, particularly preferably from 200 to 2500 mPa·s.
Component (a2)
Composition (A) can further comprise at least one aromatic amine as component (a2). According to a further embodiment of the present invention, at least one aromatic amine is reacted as component (a2). The aromatic amine is a monofunctional amine or a polyfunctional amine.
According to a further embodiment, the present invention thus is directed to the process for preparing a porous material as disclosed above, wherein the at least one aromatic amine is a polyfunctional aromatic amine.
Suitable monofunctional amines are for example substituted and unsubstituted aminobenzene, preferably substituted aniline derivatives having one or two alkyl residues, such as 2,6,-dimethylaniline, 2,6-diethylaniline, 2,6-diisopropylaninline, or 2-ethyl-6-isopropylaniline.
Preferably, the aromatic amine (a2) is a polyfunctional aromatic amine. According to a further embodiment, the present invention is directed to the process for preparing a porous material as disclosed above, wherein the at least one aromatic amine is a polyfunctional aromatic amine.
According to a further embodiment of the present invention, preferably at least one polyfunctional substituted aromatic amine (a2) having the general formula (I)
where R 1 and R 2 can be identical or different and are each selected independently from among hydrogen and linear or branched alkyl groups having from 1 to 6 carbon atoms and all substituents Q 1 to Q 5 and Q 1′ to Q 5′ are identical or different and are each selected independently from among hydrogen, a primary amino group and a linear or branched alkyl group having from 1 to 12 carbon atoms, where the alkyl group can bear further functional groups, with the proviso that the compound having the general formula (I) comprises at least two primary amino groups, where at least one of Q 1 , Q 3 and Q 5 is a primary amino group and at least one of Q 1′ , Q 3′ and Q 5′ is a primary amino group, is/are reacted as component (a2) in the presence of a solvent (B).
In a preferred embodiment, Q 2 , Q 4 , Q 2′ and Q 4′ are selected so that the compound having the general formula (I) has at least one linear or branched alkyl group, which can bear further functional groups, having from 1 to 12 carbon atoms in the a position relative to at least one primary amino group bound to the aromatic ring. Component (a2) in this case comprises polyfunctional aromatic amines (a2-s).
For the purposes of the present invention, polyfunctional amines are amines which have at least two amino groups which are reactive toward isocyanates per molecule. Here, primary and secondary amino groups are reactive toward isocyanates, with the reactivity of primary amino groups generally being significantly higher than that of secondary amino groups.
The amount of component (a2) used is preferably at least 0.2% by weight, in particular at least 0.4% by weight, particularly preferably at least 0.7% by weight, especially at least 1% by weight. The amount of component (a2) used is preferably at most 25% by weight, in particular at most 23% by weight, particularly preferably at most 18% by weight, especially at most 16% by weight, in each case based on the total weight of the components (a0) to (a4).
According to a further embodiment, the present invention thus is directed to the process for preparing a porous material as disclosed above, wherein the at least one aromatic amine (a2) has the general formula (I)
where R 1 and R 2 can be identical or different and are each selected independently from among hydrogen and linear or branched alkyl groups having from 1 to 6 carbon atoms and all substituents Q 1 to Q 5 and Q 1′ to Q 5′ are identical or different and are each selected independently from among hydrogen, a primary amino group and a linear or branched alkyl group having from 1 to 12 carbon atoms, where the alkyl group can bear further functional groups, with the proviso that the compound having the general formula (I) comprises at least two primary amino groups, where at least one of Q 1 , Q 3 and Q 5 is a primary amino group and at least one of Q 1′ , Q 3′ and Q 5′ is a primary amino group.
According to another further embodiment, the present invention is directed to the process for preparing a porous material as disclosed above, wherein composition (A) comprises (a0) from 0.1 to 30% by weight of catalyst (C),
(a1) from 25 to 94.9% by weight of at least one polyfunctional isocyanate, and
(a2) from 0.1 to 30% by weight of at least one polyfunctional aromatic amine having the general formula I
where R1 and R2 can be identical or different and are each selected independently from among hydrogen and linear or branched alkyl groups having from 1 to 6 carbon atoms and all substituents Q1 to Q5 and Q1′ to Q5′ are identical or different and are each selected independently from among hydrogen, a primary amino group and a linear or branched alkyl group having from 1 to 12 carbon atoms, where the alkyl group can bear further functional groups, with the proviso that the compound having the general formula I comprises at least two primary amino groups, where at least one of Q1, Q3 and Q5 is a primary amino group and at least one of Q1′, Q3′ and Q5′ is a primary amino group,
(a3) from 0 to 15% by weight of water, and
(a4) from 0 to 29.9% by weight of at least one further catalyst,

in each case based on the total weight of the components (a0) to (a4), where the % by weight of the components (a0) to (a4) adds up to 100% by weight and

wherein the sum of the components (a0) and (a4) is in the range of from 0.1 to 30% by weight based on the total weight of the components (a0) to (a4).
According to the invention, R 1 and R 2 in the general formula (I) are identical or different and are each selected independently from among hydrogen, a primary amino group and a linear or branched alkyl group having from 1 to 6 carbon atoms. R 1 and R 2 are preferably selected from among hydrogen and methyl. Particular preference is given to R 1 ═R 2 ═H.
Q 2 , Q 4 , Q 2′ and Q 4′ are preferably selected so that the substituted aromatic amine (a2-s) comprises at least two primary amino groups which each have one or two linear or branched alkyl groups having from 1 to 12 carbon atoms, which may bear further functional groups, in the a position. If one or more of Q 2 , Q 4 , Q 2′ and Q 4′ are selected so that they correspond to linear or branched alkyl groups which have from 1 to 12 carbon atoms and bear further functional groups, preference is given to amino groups and/or hydroxy groups and/or halogen atoms as such functional groups.
The reduced reactivity brought about by the abovementioned alkyl groups in the a position leads, in combination with the use of the component (a4) described in more detail below, to particularly stable gels having particularly good thermal conductivities in the ventilated state.
The alkyl groups as substituents Q in the general formula (I) are preferably selected from among methyl, ethyl, n-propyl, isopropyl, n-butyl, sec-butyl and tert-butyl.
The amines (a2-s) are preferably selected from the group consisting of 3,3′,5,5′-tetraalkyl-4,4′-diaminodiphenylmethane, 3,3′,5,5′-tetraalkyl-2,2′-diaminodiphenylmethane and 3,3′,5,5′-tetraalkyl-2,4′-diaminodiphenylmethane, where the alkyl groups in the 3,3′,5 and 5′ positions can be identical or different and are each selected independently from among linear or branched alkyl groups which have from 1 to 12 carbon atoms and can bear further functional groups. The abovementioned alkyl groups are preferably methyl, ethyl, n-propyl, i-propyl, n-butyl, sec-butyl or t-butyl (in each case unsubstituted).
According to a further embodiment, the present invention therefore is directed to the process for preparing a porous material as disclosed above, wherein the amine component (a2) comprises at least one compound selected from the group consisting of 3,3′,5,5′-tetraalkyl-4,4′-diaminodiphenylmethane, 3,3′,5,5′-tetraalkyl-2,2′-diaminodiphenylmethane and 3,3′,5,5′-tetraalkyl-2,4′-diaminodiphenylmethane, where the alkyl groups in the 3,3′,5 and 5′ positions can be identical or different and are selected independently from among linear or branched alkyl groups which have from 1 to 12 carbon atoms and can bear further functional groups.
In one embodiment, one, more than one or all hydrogen atoms of one or more alkyl groups of the substituents Q can have been replaced by halogen atoms, in particular chlorine. As an alternative, one, more than one or all hydrogen atoms of one or more alkyl groups of the substituents Q can have been replaced by NH 2 or OH. However, the alkyl groups in the general formula (I) are preferably made up of carbon and hydrogen.
In a particularly preferred embodiment, component (a2) comprises 3,3′,5,5′-tetraalkyl-4,4′-diaminodiphenylmethane, where the alkyl groups can be identical or different and are each selected independently from among linear or branched alkyl groups which have from 1 to 12 carbon atoms and can optionally bear functional groups. The abovementioned alkyl groups are preferably selected from among unsubstituted alkyl groups, in particular methyl, ethyl, n-propyl, isopropyl, n-butyl, sec-butyl and tert-butyl, particularly preferably methyl and ethyl. Very particular preference is given to 3,3′,5,5′-tetraethyl-4,4′-diaminodiphenylmethane and/or 3,3′,5,5′-tetramethyl-4,4′-diaminodiphenylmethane.
The abovementioned polyfunctional amines of the type (a2-s) are known per se to those skilled in the art or can be prepared by known methods. One of the known methods is the reaction of aniline or derivatives of aniline with formaldehyde in the presence of an acid catalyst, in particular the reaction of 2,4- or 2,6-dialkylaniline.
The component (a2) can optionally also comprise polyfunctional aromatic amines (a2-u) which differ from the amines of the structure (a2-s). The aromatic amines (a2-u) preferably have exclusively aromatically bound amino groups, but can also have both (cyclo)aliphatically and aromatically bound reactive amino groups.
