Repository: aishwaryajadhav/Chemical-Patent-Reaction-Extraction

File: data/eval_patent_texts/dow/US10301420-20190528.txt (part 1 of 3)
TITLE
Modified polyaspartic acid ester and curable resin composition
ABSTRACT
The present invention relates to a modified polyaspartic acid ester containing a polyaspartic acid ester (A) and polymer fine particles (B), wherein the polymer fine particles have a volume average particle diameter of 0.01 to 0.6 μm and an amount of the polymer fine particles is 0.5 to 70% by weight, and a curable resin composition containing a polyaspartic acid ester (A), polymer fine particles (B) having a volume average particle diameter of 0.01 to 0.6 μm, and a polyisocyanate (C).
TECHNICAL FIELD
The present invention relates to a modified polyaspartic acid ester and a curable resin composition appropriate for paint, casting and composite material having excellent toughness and appearance.
BACKGROUND ART
Recently, a polyurea paint containing polyamine and polyisocyanate has been used widely for fast reactivity, and mechanical property, chemical resistance in a cured product, and the like. Particularly, the polyurea paint using as a polyamine polyaspartic acid ester has attracted a lot of attention in the viewpoint of appropriate curable rate, and the possibility of making the coating more thick (for example, Non Patent Document 1). Therefore, the used amount of the polyurea paint has been increased in a market. In addition, a polyurea resin obtained from a polyaspartic acid ester has attracted a lot of attention in the application other than paint in the viewpoint of good mechanical property. However, a cured product (polyurea resin) obtained from a polyaspartic acid ester has problems such as fragile and easy cracking properties. On the other hand, effective means of lowering fragile property, that is, improving toughness without greatly affecting on other property (for example, appearance) has not been found in the present state.
PRIOR ART
Non Patent Document
Non Patent Document 1: JPCL August 2002, page 42 to 47
SUMMARY OF THE INVENTION
Problem to be Solved by the Invention
The object of the present invention is to provide a modified polyaspartic acid ester and a curable resin composition appropriate for paint, casting and composite materials having excellent toughness and coating.
Means for Solving the Problems
As a result of intensive studies, the present inventors have found to effectively improve the toughness of the polyurea resin containing as a constitution a polyaspartic acid ester by using a modified polyaspartic acid ester containing a polyaspartic acid ester (A) and polymer fine particles (B) having a given particle diameter, and to solve the problem by using a curable resin composition containing a polyaspartic acid ester (A), polymer fine particles (B), and a polyisocyanate (C) as well as a cured product therefrom, to complete the present invention.
Specifically, the present invention relates to a modified polyaspartic acid ester containing a polyaspartic acid ester (A) and polymer fine particles (B), wherein the polymer fine particles (B) have a volume average particle diameter of 0.01 to 0.6 μm and an amount of the polymer fine particles (B) is 0.5 to 70% by weight.
The polymer fine particles (B) preferably have a core shell structure. The polymer fine particles (B) preferably contain a core layer of an elastic rubber containing a crosslinked polymer, and a shell layer containing a polymer graft-polymerized on the core layer.
The polymer fine particles (B) preferably have a core layer containing at least one rubber selected from the group consisting of diene rubber, (meth)acrylate rubber, and organosiloxane rubber.
The polymer fine particles (B) preferably have a shell layer grafted-polymerized on the core layer, and a monomer for forming the shell layer is selected from the group consisting of an aromatic vinyl monomer, a cyanide vinyl monomer, and a (meth)acrylate monomer.
It is preferable that the rubber content of the polymer fine particles (B) is 60 to 95% by weight, and methyl ethyl ketone insoluble content of the polymer fine particles is 85% by weight or more.
It is preferable that the polymer fine particles (B) are uniformly dispersed at the state of primary particles in the polyaspartic acid ester (A).
In addition, the present invention relates to a curable resin composition containing a polyaspartic acid ester (A), polymer fine particles (B) having a volume average particle diameter of 0.01 to 0.6 μm, and a polyisocyanate (C).
It is preferable that the curable resin composition contains a polyol (D).
In the curable resin composition, the polymer fine particles (B) preferably have a core shell structure, and preferably contain a core layer of an elastic rubber including a crosslinked polymer and a shell layer including a polymer graft-polymerized on the core layer.
In the curable resin composition, it is preferable that the polymer fine particles (B) have a core layer containing at least one rubber selected from the group consisting of diene rubber, (meth)acrylate rubber, and organosiloxane rubber.
In the curable resin composition, it is preferable that the polymer fine particles (B) have a shell layer graft-polymerized on the core layer, and a monomer for forming the shell layer is selected from the group consisting of an aromatic vinyl monomer, a cyanide vinyl monomer, and a (meth) acrylate.
In the curable resin composition, it is preferable that the rubber content of the polymer fine particles (B) is 60 to 95% by weight, and the methyl ethyl ketone insoluble content of the polymer fine particles is 85% by weight or more. It is preferable that the polymer fine particles (B) are uniformly dispersed at the state of primary particles in the curable resin composition.
It is preferable that an amount of the polymer fine particles (B) is 0.1 to 20% by weight per 100% by weight of the sum of the polyaspartic acid ester (A), the polymer fine particles (B), the polyisocyanate (C), and the polyol (D).
In the curable resin composition, it is preferable that an equivalent ratio of isocyanate group (NCO group) of the polyisocyanate (C) to a total active hydrogen-containing group of the polyaspartic acid ester (A) and the polyol (D), that is, NCO group/active hydrogen-containing group is 0.80 to 3.00. It is preferable that an amount of the polyol (D) is 0 to 200 parts by weight per 100 parts by weight of the polyaspartic acid ester (A).
In addition, the present invention relates to a cured product obtained by curing the curable resin composition.
Effect of the Invention
The cured product obtained by curing the curable resin composition containing the modified polyaspartic acid ester, polymer fine particles, and polyisocyanate exhibits excellent toughness and appearance.
MODE FOR CARRYING OUT THE INVENTION
The present invention includes a modified polyaspartic acid ester (hereinafter referred to as master batch in some cases) containing a polyaspartic acid ester (A) and polymer fine particles (B), and a curable resin composition containing the modified polyaspartic acid ester, a polyisocyanate (C) and a polyol (D) as needed. In the modified polyaspartic acid ester and the curable resin composition, the polymer fine particles are dispersed (preferably primarily dispersed), so that the impact resistance and the appearance of the coating can be improved. In the present invention, the modified polyaspartic acid ester means a composition for mixing the polyaspartic acid ester and polymer fine particles.
<Modified Polyaspartic Acid Ester>
The modified polyaspartic acid ester of the present invention contains a polyaspartic acid ester (A) and polymer fine particles (B), wherein the polymer fine particles (B) have a volume average particles diameter of 0.01 to 0.6 μm, and an amount of the polymer fine particles (B) is 0.5 to 70% by weight.
The polymer fine particles (B) are used in the modified polyaspartic acid ester of the present invention, and are uniformly dispersed at the state of primary particles. In the case where the polymer fine particles are stably dispersed at the state of primary particles, at least 0.5 g of modified polyaspartic acid ester is mixed with 10 g of methyl ethyl ketone (MEK), and the precipitates of aggregated polymer fine particles are not generated. The modified polyaspartic acid ester may be used in an amount of 1 g in the case where the precipitates of aggregated polymer fine particles are not generated. On the contrary, in the case where the precipitates of aggregated polymer fine particles are generated in the 0.5 g of the modified polyaspartic acid ester, the polymer fine particles (B) and the polyaspartic acid ester (A) are incompatible, and the stability of the dispersion becomes poor.
<Polyaspartic Acid Ester (A)>
The polyaspartic acid ester (A) used in the present invention is preferably secondary aliphatic polyamine represented by the following formula. The polyaspartic acid ester mildly reacts with a polyisocyanate (C) as set forth below compared with other an aliphatic amine and an aromatic amine, so that the reaction is easily controlled.
In the above formula, R 1 and R 2 are the same or different, and R 1 and R 2 represent an organic group having 1 to 18 of carbon atoms, X is a divalent aliphatic hydrocarbon group having 6 to 30 of carbon atoms in a cyclic or linear, and n is an integer of at least 2.
It is preferable that R 1 , R 2 , and X are inert to an isocyanate group of the polyisocyanate (C) in the viewpoint of appropriate reactivity.
The organic group of R 1 and R 2 is preferably at least one group selected from the group consisting of an aliphatic hydrocarbon group, an alicyclic hydrocarbon group, and an aromatic hydrocarbon group.
The number of the carbon atoms of R 1 and R 2 is preferably 1 to 16, more preferably 1 to 14, even preferably 1 to 12, even more preferably 1 to 10, particularly preferably 1 to 8, and most preferably 1 to 6.
The aliphatic hydrocarbon group includes a linear aliphatic hydrocarbon group such as methyl group, ethyl group, propyl group, n-butyl group, pentyl group, hexyl group, heptyl group, octyl group, nonyl group, decyl group, undecyl group, dodecyl group, tridecyl group, tetradecyl group, pentadecyl group, and hexadecyl group; a branched aliphatic hydrocarbon group such as isopropyl group, isobutyl group, sec-butyl group, tert-butyl group, isopentyl group, neopentyl group, and 2-ethylhexyl group.
The alicyclic hydrocarbon group includes cyclopropyl group, cyclobutyl group, cyclopentyl group, cyclohexyl group, cycloheptyl group, cyclooctyl group, cyclononyl group, cyclodecyl group, cycloundecyl group, cyclododecyl group, cyclotridecyl group, cyclotetradecyl group, cyclopentadecyl group, cyclohexadecyl group, and the like.
The aromatic hydrocarbon group includes phenyl group, o-tolyl group, m-tolyl group, p-tolyl group, xylyl group, mesityl group, o-cumenyl group, m-cumenyl group, p-cumenyl group, naphtyl group, and the like.
The aliphatic hydrocarbon group, the alicyclic hydrocarbon group, the aromatic hydrocarbon group may have optionally a substituent. The substituent may be a halogen atom such as chorine, fluorine, bromide, a hydroxyl group, an amino group, an alkyl group such as methyl group, ethyl group, an aryl group such as phenyl group, and the like. The number of the substituent may be one or two or more, and two or more substituents may be the same or different.
Among these, the organic group of R 1 and R 2 is preferably the aliphatic hydrocarbon group, more preferably the linear or branched aliphatic hydrocarbon group, even preferably methyl group, ethyl group, n-butyl group, or 2-ethyl hexyl group, and particularly preferably methyl group or ethyl group, and most preferably ethyl group.
R 1 and R 2 are preferably the same, and more preferably ethyl group.
As X, the divalent aliphatic hydrocarbon group in the cyclic or linear chain includes a divalent aliphatic hydrocarbon group in the linear chain such as n-hexylene group, n-heptylene group, n-octylene group, n-nonylene group, n-decylene group; a divalent aliphatic hydrocarbon group in the cyclic chain such as cyclohexane-1,2-diyl group, cyclohexane-1,3-diyl group, cyclohexane-1,4-diyl group, cyclopentane-1,3-diyl group, methylenebis(cyclohexane-1,4-diyl) group (dicyclohexylmethane group), (dimethylmethylene)bis(cyclohexane-1,4-diyl) group (dimethyldicyclohexylmethane group).
The X of the aliphatic hydrocarbon group may be optionally substituted. The substituent may be a halogen atom such as chorine, fluorine, bromide, a hydroxyl group, an amino group, an alkyl group such as methyl group, ethyl group, an aryl group such as phenyl group. The number of the substituent may be one or two or more, and two or more substituents may be the same or different.
The carbon atoms of X are preferably 6 to 20, more preferably 6 to 18, even preferably 6 to 16, particularly preferably 6 to 14, and most preferably 8 to 14.
Among these, X is preferably the divalent aliphatic hydrocarbon group in the cyclic chain, and more preferably methylene bis (cyclohexane-1,4-diyl) group, or (dimethylmethylene)bis (cyclohexane-1,4-diyl) group.
The preferred concrete examples having X and the amine may be a group obtained by removing an amino group from 1-amino-3,3,5-trimethyl-5-aminomethylcyclohexane, 4,4′-diaminodicyclohexylmethane, 3,3′-dimethyl-4,4′-diaminodicyclohexylmethane, hexahydro-2,4- and/or -2,6-diamino toluene, isomerized C-monomethyldiaminodicyclohexylmethane and 3(4)-aminomethyl-1-methylcyclohexylamine.
n is preferably 2 in the viewpoint of the polyaspartic acid ester of the polyamine.
The polyaspartic acid ester (A) can be synthesized by known synthesized methods, for example, methods of Examples described in U.S. Pat. No. 5,126,170. In addition, commercially available products such as Desmophen (registered trademark) NH1220, Desmophen (registered trademark) NH1420, Desmophen (registered trademark) NH1520, manufactured by Covestro (formerly Bayer MaterialScience) can be utilized.
<Polymer Fine Particles (B)>
The polymer fine particles (B) of the present invention are used for improving the toughness and the impact resistance of the cured product obtained by curing the curable resin composition.
The polymer fine particles (B) have a volume average particle diameter of 0.01 to 0.6 μm, preferably 0.03 to 0.5 μm, and more preferably 0.05 to 0.4 μm. A method for preparing polymer fine particles (B) having the above volume average particle diameter is appropriately emulsion polymerization. In the case where the volume average particle diameter of the polymer fine particles is much small or much large, it is difficult to prepare economically and industrially the polymer fine particles. The volume average particle diameter of the polymer fine particles can be measured by using Microtrack UPA 150 (manufactured by Nikkiso Co., Ltd.).
The polymer fine particles (B) are contained in an amount of 0.5 to 70% by weight, preferably 1 to 60% by weight, and more preferably 5 to 50% by weight of the modified polyaspartic acid ester. When the amount thereof is much small, effects from polymer fine particles are hardly obtained. On the other hand, when the amount thereof is much large, the modified polyaspartic acid ester has a high viscosity, so that the handling of the polyaspartic acid ester becomes difficult.
The amount of the polymer fine particles is preferably from 0.1 to 20% by weight, more preferably from 1 to 15% by weight, and even preferably 1 to 10% by weight per 100% by weight of the sum of a polyaspartic acid ester (A), polymer fine particles (B), a polyisocyanate (C), and a polyol (D) if necessary. In the case where the amount of the polymer fine particles is much small, effects of improving toughness tend to become small. On the other hand, when the amount of the polymer fine particles is much large, the curable resin composition tends to have a high viscosity.
The polymer fine particles (B) preferably have a Methyl Ethyl Ketone (MEK) insoluble content. The MEK insoluble content of the polymer fine particles (B) is preferably from 85% to 100% by weight, more preferably from 90% to 99.5% by weight, even preferably 95% by weight or more, particularly preferably 97% by weight or more, and most preferably 98% by weight or more. In the case where the MEK insoluble content is less than 85% by weight, the modified polyaspartic acid ester tends to increase a viscosity. In the specification, a method for calculating MEK insoluble content of the polymer fine particles (B) is as follows.
2 g of the powder or film of the polymer fine particles is immersed in 100 g of methyl ethyl ketone (MEK) at 23° C. for 24 hours. Thus, obtained MEK insoluble content is collected to dry and weigh, and a weight ratio (%) to a weight of the polymer fine particles used in the measurement is calculated as a MEK insoluble content. The structure of the polymer fine particles (B) is not particularly limited, and the polymer fine particles (B) preferably have a core shell structure, and more preferably have a core shell structure in the two or more layers. In the specification, the polymer fine particles are referred to as a core shell polymer in some cases.
The polymer fine particles (B) preferably contain a core layer of an elastic rubber including a crosslinked polymer and a shell layer including a polymer grafted polymerized on the core layer. The shell polymer is chemically bonded to the core polymer. A monomer used in the formation of the shell layer is graft-polymerized on the core polymer for forming the core layer, and the shell layer covers on a part or the whole of the surface of the core layer.
The core layer is preferably a crosslinked polymer having the rubber property in order to improve the toughness of the cured product formed from the curable resin composition. In order to exhibit the rubber property in the core layer, the core layer has a glass transition temperature of preferably 0° C. or less, more preferably −20° C. or less, and particularly preferably −40° C. or less. In the specification, the glass transition temperature is referred to as Tg in some case. Tg can be measured with dynamic viscoelastic measuring method or differential scanning calorimetry.
A polymer capable of forming the core layer having the rubber property includes a natural rubber, a rubber polymer (diene rubber, (meth)acrylate rubber) comprising from 50 to 100% by weight of at least one monomer (first monomer) selected from a diene monomer (conjugated diene monomer) and (meth)acrylate monomer and from 0 to 50% by weight of other polymerizable vinyl monomer (second monomer), an organosiloxane rubber, or combination thereof. It is preferable that the core layer is the diene rubber polymerized with the diene monomer in the view of highly improving toughness of the cured product. In the case where the balance between the toughness, weather resistance, and economy is required, the core layer is preferably the (meth) acrylate rubber (acrylic rubber). In the case where the toughness such as the crack resistance and the impact resistance at lower temperature is improved without lowering the heat resistance in the cured product, it is preferable that the core layer is the organosiloxane rubber (polysiloxane polymer). In the present invention, (meth) acrylate means acrylate and/or methacrylate.
A monomer (conjugated diene monomer) for constituting the diene rubber used in the core layer includes 1,3-butadiene, isoprene, 2-chrolo-1,3-butadiene, 2-methyl-1,3-butadiene and the like. These may be used individually or in combination of two or more monomers.
From the view of highly improving toughness, a butadiene rubber polymerized with 1,3-butadiene, a butadiene-styrene rubber of a copolymer polymerized with 1,3-butadiene and styrene, or a butadiene-acrylate rubber of a copolymer polymerized with 1,3-butadiene and butylacrylate or 2-ethylhexylacrylate is preferable, and a butadiene rubber is more preferable. In addition, a butadiene-styrene rubber is more preferable in the view of improving the transparency of the cured product obtained from the adjustment of refractive index and improving the balance between the appearance and the toughness. In addition, butadiene-acrylate rubber is preferable, because the weather resistance and the heat resistance are improved by decreasing the content of butadiene having double bonds in the butadiene-acrylate rubber from the introduction of the acrylate.
A monomer for constituting the (meth)acrylate rubber used in the core layer includes alkyl (meth) acrylates such as methyl(meth)acrylate, ethyl(meth)acrylate, butyl(meth)acrylate, 2-ethylhexyl(meth)acrylate, octyl(meth)acrylate, dodecyl(meth)acrylate, stearyl(meth)acrylate, behenyl(meth)acrylate; aromatic ring containing (meth)acrylates such as phenoxy ethyl(meth)acrylate, benzyl(meth)acrylate; hydroxyalkyl(meth)acrylates such as 2-hydroxyethyl(meth)acrylate, 4-hydroxybutyl(meth)acrylate; glycidyl group containing (meth)acrylates such as glycidyl (meth)acrylate and glycidyl alkyl (meth)acrylate; alkoxyalkyl(meth)acrylates; allyl group containing (meth)acrylates such as allyl(meth)acrylate, and allylalkyl(meth)acrylate; multifunctional (meth)acrylates such as monoethylene glycol di(meth)acrylate, triethylene glycol di(meth)acrylate, tetraethylene glycol di(meth)acrylate and the like. These (meth)acrylate monomers may be used individually or in combination of two or more (meth)acrylate monomers. The monomer is preferably alkyl (meth)acrylates, hydroxyalkyl(meth)acrylates, allyl (meth)acrylates, more preferably ethyl (meth)acrylate, butyl (meth)acrylate, 2-ethylhexyl (meth)acrylate, and allyl (meth)acrylate.
A vinyl monomer (second monomer) polymerizable with the first monomer includes vinyl arenes such as styrene, α-methylstyrene, monochlorostyrene, dichlorostyrene; vinyl carboxylic acids such as acrylic acid, methacrylic acid; vinyl cyanides such as acrylonitrile, methacrylonitrile; halogenated vinyls such as chloro vinyl, bromo vinyl, chloroprene; vinyl acetate; alkenes such as ethylene, propylene, butylene, isobutylene. The vinyl monomer may be used individually or in combination of two or more vinyl monomers. The monomer is especially preferably styrene.
The organosiloxane rubber for constituting the core layer includes a polysiloxane polymer containing alkyl- or aryl-2-substituted silyloxy units such as dimethyl silyloxy, diethyl silyloxy, methylphenyl silyloxy, diphenyl silyloxy, dimethyl silyloxy-diphenyl silyloxy, or a polysiloxane polymer containing alkyl- or aryl-1-substituted silyloxy units such as a polysiloxane polymer having an organohydrogen silyloxy in which a part of alkyl in the side chain is substituted with hydrogen. The organosiloxane rubber may be used individually or in combination of two or more polymers. A combined rubber containing the organosiloxane rubber and (meth)acrylate rubber may be used. Among these, the organosiloxane rubber having dimethyl silyloxy or methylphenyl silyloxy, or the combined rubber containing dimethylsiloxane/butylacrylate is preferred in the view of giving the heat resistance to the cured product, and the dimethylsiloxane rubber or the combined rubber containing dimethylsiloxane/butylacrylate are most preferred in the view of easy availability and the economy.
In the embodiment that the core layer is formed with the organosiloxane rubber, the siloxane rubber is contained in an amount of preferably not less than 10% by weight per 100% by weight of the core layer, so as not to impair the heat resistance of the cured product.
In the core layer, it is preferable that a crosslinked structure is introduced in the polymer obtained by polymerizing the above monomer(s) in the view of retaining the dispersion stability of the polymer fine particles in the polyaspartic acid ester or the curable resin composition. As methods for introducing the crosslinked structure, a conventional method can be used. A method for introducing the crosslinked structure to the polymer polymerized with the above monomer(s) includes a method for adding to a monomer for forming a polymer a crosslinking monomer such as a multifunctional monomer and a mercapto group-containing compound and the like, and polymerizing these. In addition, a method for introducing the crosslinked structure to the organosiloxane polymer includes a method for partly combining a multifunctional alkoxysilane compound at polymerization, a method for introducing a reactive group such as a vinyl group, a mercapto group, a methacryloyl group and the like to the organosiloxane polymer, and adding a polymerizable vinyl monomer or organic peroxide to subjecting to radical reaction, and a method for adding a crosslinking monomer such as a multifunctional monomer and a mercapto group-containing compound to the organosiloxane polymer and polymerizing these.
The multifunctional monomer does not contain butadiene, and includes allyl group-containing (meth)acrylate such as allyl(meth)acrylate, allylalkyl(meth)acrylate; allyloxyalkyl(meth)acrylate; multifunctional(meth)acrylate having two or more (meth)acrylic groups such as (poly)ethylene glycol di(meth)acrylate, butanediol di(meth)acrylate, ethylene glycol di(meth)acrylate, triethylene glycol di(meth)acrylate, tetraethylene glycol di(meth)acrylate; diallyl phthalate, triallylcyanurate, triallylisocyanurate, divinylbenzene and the like. Allyl(meth)acrylate, triallyl isocyanurate, butanediol di(meth)acrylate, and divinyl benzene are particularly preferable. The core layer has a glass transition temperature of preferably more than 0° C., more preferably 20° C. or more, even preferably 50° C. or more, particularly preferably 80° C. or more, and most preferably 120° C. or more in the case where the balance between the toughness and the elastic modulus (rigidity) is required in the cured product.
A polymer for forming the core layer in which Tg is greater than 0° C. and the decrease of rigidity of the cured product obtained can be controlled includes a polymer composed of 50 to 100% by weight (preferably 65 to 99% by weight) of at least one kind of a monomer having Tg greater than 0° C. in homopolymer and 0 to 50% by weight (preferably 1 to 35% by weight) of at least one kind of a monomer having Tg less than 0° C. in homopolymer.
When Tg of the core layer is greater than 0° C., it is preferable that the crosslinked structure is introduced in the core layer. Tg increases by the introduction of the crosslinked structure. The method of introducing the crosslinked structure includes the method mentioned above.
A monomer having Tg greater than 0° C. in the homopolymer includes those containing the following one or more monomers, but is not particularly limited. The monomer includes an unsubstituted aromatic vinyl compound such as styrene, 2-vinylnaphthalene; a substituted aromatic vinyl compound such as α-methyl styrene; an alkyl-substituted aromatic vinyl compound such as 3-methylstyrene, 4-methylstyrene, 2,4-dimethylstyrene, 2,5-dimethylstyrene, 3,5-dimethylstyrene, 2,4,6-trimethylstyrene; an alkoxy-substituted aromatic vinyl compound such as 4-methoxystyrene, 4-ethoxy styrene; a halogenated aromatic vinyl compound such as 2-chlorostyrene, 3-chlorostyrene; an ester-substituted aromatic vinyl compound such as 4-acetoxystyrene; a hydroxyl-substituted aromatic vinyl compound such as 4-hydroxystyrene; a vinyl ester such as vinyl benzoate, vinylcyclohexanoate; a halogenated vinyl compound such as vinylchloro; an aromatic monomer such as acenaphthalene, indene; an alkyl(meth)acrylate such as methyl(meth)acrylate, ethyl(meth)acrylate, isopropyl(meth)acrylate; an aromatic (meth)acrylate such as phenyl(meth)acrylate; a (meth)acrylate such as isobornyl (meth)acrylate, trimethylsilyl(meth)acrylate; a (meth)acrylic monomer containing methacrylic acid derivative such as methacrylonitrile; an acrylic acid ester such as isobornylacrylate, tert-butylacrylate; an acrylic monomer containing acrylic acid derivative such as acrylonitrile. Further, the monomer includes a monomer having Tg greater than 120° C. such as acrylamide, isopropylacrylamide, N-vinylpyrrolidone, isobornyl methacrylate, dicyclopentanylmethacrylate, 2-methyl-2-adamantylmethacrylate, 1-adamantylacrylate and 1-adamantylmethacrylate.
In the present invention, the core layer may be composed of monolayer in some cases, and may be composed of multilayers. In the case where the core layer is composed of multilayer, the polymer composition of each layer may be different each other.
The core layer may be a core layer of two layers having a second layer polymerized with a different polymer composition on the surface of the first core layer, and a core layer of three layers having a third layer polymerized with a different polymer composition on the surface of the core layer having two layers. When the second core layer of the outermost layer in the core layer having two layer and the third core layer of the outermost layer in the core layer having three layers are a polymer obtained by polymerizing as a main component a multifunctional monomer such as triallylisocyanurate, there is a merit that a shell polymer as set forth below is easily grafted-polymerized. On the contrary, there is a demerit that the manufacture of the core layer having a multilayer structure becomes complicated.
The rubber content of the polymer fine particles (B) is preferably 60 to 95% by weight, more preferably 70 to 95% by weight, and even preferably 70 to 90% by weight in the viewpoint of the impact resistance. When the rubber content is beyond the above range, the impact resistance is decreased or the dispersibility of the polymer fine particles is deteriorated in some cases.
The rubber content can be calculated from an amount of used monomers and reaction rate. In addition, the rubber content can be measured with absorbance ratio in spectrum from infrared spectroscopy. In the case where the rubber content is not measured with infrared spectroscopy, the rubber content can be measured by combining heat degradation and/or alkaline degradation-gas chromatography mass spectrometry.
The amount of the core layer in the polymer fine particles is preferably from 60 to 95% by weight, more preferably from 70 to 95% by weight, and even preferably 75 to 90% by weight, per 100% by weight of the whole polymer fine particles. In the case where the amount of the core layer is larger or smaller, the viscosity of the modified polyaspartic acid ester is increased to deteriorate the handling.
The shell layer or the shell polymer existing at outermost of the polymer fine particles (B) controls the compatibility between the polymer fine particles (B) and the polyaspartic acid ester (A) of the present invention. The shell polymer contributes to effectively disperse the core shell polymer in the modified polyaspartic acid ester and the cured product obtained by curing the curable resin composition.
The shell polymer for forming the shell layer is preferably grafted on the core layer. More precisely, it is preferable that a monomer used in the formation of the shell layer is graft-polymerized on the core polymer for forming the core layer, and the shell polymer is chemically bonded to the core polymer.
It is preferable that the shell polymer is formed by graft-polymerizing the monomer for forming the shell layer under the presence of the core polymer, and a part or all of the core polymer is covered with the shell polymer. Such a polymerization can be carried out by adding a monomer for constituting the shell polymer to a latex containing the core polymer prepared in the state of an aqueous latex, and polymerizing the monomer and the core polymer.
The monomer for forming the shell layer is preferably an aromatic vinyl monomer, a (meth) acrylate monomer, a cyanide vinyl monomer, and more preferably an aromatic vinyl monomer, a (meth) acrylate monomer, in the view of the compatibility and the dispersibility of the polymer fine particles (B) in the curable resin composition. The monomer is even preferably a (meth) acrylate monomer in the viewpoint of the reactive rate.
The monomer for forming the shell layer preferably contains a monomer having one or more reactive groups selected from the group consisting of an epoxy group, an oxetane group, a hydroxyl group, an amino group, an imide group, a carboxylic acid group, a carboxylic acid anhydride group, a cyclic ester, a cyclic amide group, a benzoxazine group, and a cyanate ester group in the view of the control of the dispersion state of the polymer fine particles (B) in the cured product. The monomer for forming the shell layer is more preferably a monomer having a hydroxyl group. The monomer having one or more reactive groups can control a variation of the dispersion state because the monomer joins in the reaction of the polyaspartic acid ester (A) with the polyisocyanate (C) to form a chemical bond.
The monomer having a hydroxyl group is contained in an amount of preferably from 1 to 40% by weight, and more preferably from 2 to 30% by weight, per 100% by weight of the monomer for forming the shell layer. When the amount of the monomer having a hydroxyl group is much smaller or large in the monomers for forming the shell layer, the polyaspartic acid ester and the curable resin composition tends to decrease the dispersibility of the polymer fine particles.
In addition, when a multifunctional monomer having two or more double bonds is used as a monomer for forming the shell layer, the cross-linked structure is introduced in the shell layer. Thus, a multifunctional monomer having two or more double bonds is preferably used as a monomer for forming the shell layer because the swelling of the core shell polymer is prevented in the polyaspartic acid ester, or the viscosity of the modified polyaspartic acid ester and the curable resin composition becomes lower to improve the handling. On the other hand, it is preferable that a multifunctional monomer having two or more double bonds is not used as a monomer for forming the shell layer in order to maximize effects for improving the toughness of the cured product.
The multifunctional monomer is contained in an amount of preferably from 0.5 to 10% by weight, and more preferably from 1 to 5% by weight, per 100% by weight of a monomer for forming the shell layer.
Concrete example of the aromatic vinyl monomer includes styrene, α-methyl styrene, p-methyl styrene, divinyl benzene and the like.
Concrete example of the cyanide vinyl monomer includes acrylonitrile, and methacrylonitrile.
The concrete example of the (meth)acrylate monomer includes methyl(meth)acrylate, ethyl(meth)acrylate, butyl(meth)acrylate, and the like.
The concrete example of the monomer having a hydroxyl group includes hydroxyethyl(meth)acrylate, hydroxybutyl(meth)acrylate, and the like.
Concrete example of the monomer having an epoxy group includes glycidyl (meth) acrylate, 4-hydroxy butyl(meth)acrylate glycidyl ether, allyl glycidyl ether, and the like. Particularly, glycidyl (meth)acrylate is preferable in the view of the stability and the reactivity.
Concrete example of the monomer having an oxetane group includes (3-ethyloxetane-3-yl)methylacrylate.
Concrete example of the monomer having an amino group includes dimethylaminoethyl(meth)acrylate, diethylaminoethyl(meth)acrylate, and the like.
Concrete example of the monomer having an imide group includes a succinimide monomer such as N-(meth)acryloyloxymethylene succinimide, N-(meth)acryloyl-6-oxyhexamethylene succinimde, N-(meth)acryloyl-8-oxyhexamethylene succinimide; a maleimide monomer such as N-cyclohexyl maleimide, N-isopropyl maleimide, N-lauryl maleimide, N-phenylmaleimide.
Concrete example of the monomer having a carboxylic acid group includes acrylic acid, methacrylic acid, crotonic acid, and the like.
Concrete example of the monomer having a carboxylic acid anhydride group includes maleic anhydride, acrylic anhydride, and the like.
Concrete example of the monomer having a cyclic ester includes gamma-butyrolactone-2-yl acrylate and the like.
Concrete example of the monomer having a cyclic amide includes gamma-butyrolactum-2-yl acrylate and the like.
Concrete example of the monomer having a benzoxazine group includes oxazolidine having vinyl group or (meth)acrylic group.
Concrete example of the multifunctional monomer having two or more double bonds is exemplified by the same monomer as the above-mentioned multifunctional monomer. The multifunctional monomer is preferably allylmethacrylate, and triallylisocyanurate.
In the present invention, the shell layer is preferably a polymer polymerized with the monomer for forming the shell layer, for example, styrene of from 0 to 85% by weight (preferably from 1 to 80% by weight, the amount of styrene may be 50% by weight or less), butylacrylate of from 0 to 60% by weight (preferably 0% by weight), methylmethacrylate of from 0 to 90% by weight (preferably from 1 to 60% by weight, more preferably 1 to 30% by weight), and hydroxybutyl acrylate of from 1 to 40% by weight (preferably from 1 to 30% by weight). By this, a given toughness and mechanical property can be exhibited in the balanced manner.
The shell layer may be formed with other monomer in addition to the above monomers.
The amount of the shell layer in the polymer fine particles (B) is preferably from 5 to 40% by weight, more preferably from 5 to 30% by weight, even preferably from 7 to 25% by weight, and particularly preferably from 10 to 18% by weight, per 100% by weight of the polymer fine particles. In the case where the amount of the shell layer is too large or too small, the modified polyaspartic acid ester tends to highly increase the viscosity, so that the handling of the modified polyaspartic acid ester is deteriorated.
<Method for Preparing Polymer Fine Particles (B)>
(Method for Preparing Core Layer)
In the case where the polymer for forming the core layer as the constituent of the polymer fine particles (B) used in the present invention is polymerized with at least one monomer (first monomer) selected from the diene monomer (conjugated diene monomer) and (meth) acrylate monomer, the core layer can be prepared according to emulsion polymerization, suspension polymerization, micro-suspension polymerization and the like, and methods described in WO2005/028546 can be used.
In the case where the polymer for forming the core layer comprises the organosiloxane polymer, the core layer can be prepared by emulsion polymerization, suspension polymerization, micro-suspension polymerization and the like, and methods described in EP1338625 can be used.
(Method of Preparing Shell Layer)
The shell layer can be formed by polymerizing a monomer for forming the shell layer with a known radical polymerization. In the case where a polymer fine particle precursor constituting the core layer is obtained as an emulsion, it is preferable that the polymerization of the monomer for forming the shell layer is carried out with the emulsion polymerization, and the shell layer can be prepared according to methods of WO 2005/028546.
