Repository: aishwaryajadhav/Chemical-Patent-Reaction-Extraction

File: data/eval_patent_texts/dow/US10316228-20190611.txt (part 1 of 3)
TITLE
Multi-phase silicone acrylic hybrid visco-elastic compositions and methods of making same
ABSTRACT
A multi-phase silicone acrylic hybrid visco-elastic composition prepared by polymerizing an ethylenically unsaturated monomer and a silicon-containing pressure sensitive adhesive composition comprising acrylate or methacrylate functionality in a first solvent in the presence of an initiator, removing the first solvent, and adding a second solvent to form the multi-phase silicone acrylic hybrid visco-elastic composition. Alternatively, a multi-phase silicone acrylic hybrid visco-elastic composition prepared by polymerizing an ethylenically unsaturated monomer and a silicon-containing pressure sensitive adhesive composition comprising acrylate or methacrylate functionality in a first solvent in the presence of an initiator, adding a processing solvent having a higher boiling point than the first solvent, applying heat to selectively remove a majority of the first solvent, removing the processing solvent, and adding a second solvent to form the multi-phase silicone acrylic hybrid visco-elastic composition. The phase arrangement of the multi-phase silicone acrylic hybrid visco-elastic compositions is selectively controlled by selection of the second solvent.
CROSS REFERENCE TO RELATED APPLICATIONS
This application is a U.S. national stage filing under 35 U.S.C. § 371 of PCT Application No. PCT/US16/016674 filed on 5 Feb. 2016, which claims the benefit of U.S. Provisional Patent Application No. 62/113,815 filed 9 Feb. 2015 under 35 U.S.C. § 119 (e). PCT Application No. PCT/US16/016674 and U.S. Provisional Patent Application No. 62/113,815 are hereby incorporated by reference.
BRIEF SUMMARY OF THE INVENTION
The present invention generally relates to a multi-phase silicone acrylic hybrid visco-elastic composition and a method of making the multi-phase silicone acrylic hybrid visco-elastic composition. More specifically, the present invention relates to a multi-phase silicone acrylic hybrid visco-elastic composition that is prepared by polymerizing an ethylenically unsaturated monomer and a silicon-containing pressure sensitive adhesive composition comprising acrylate or methacrylate functionality in a first solvent in the presence of an initiator to form a silicone acrylic hybrid composition, removing the first solvent, and adding a second solvent to form the multi-phase silicone acrylic hybrid visco-elastic composition. The present invention alternatively relates to a multi-phase silicone acrylic hybrid visco-elastic composition that is prepared by polymerizing an ethylenically unsaturated monomer and a silicon-containing pressure sensitive adhesive composition comprising acrylate or methacrylate functionality in a first solvent in the presence of an initiator to form a silicone acrylic hybrid composition, adding a processing solvent having a higher boiling point than the first solvent, applying heat to selectively remove a majority of the first solvent, removing the processing solvent; and adding a second solvent to form the multi-phase silicone acrylic hybrid visco-elastic composition. The phase arrangement of the multi-phase silicone acrylic hybrid visco-elastic compositions is selectively controlled by selection of the second solvent. The present invention also relates to the multi-phase silicone acrylic hybrid visco-elastic compositions formed by these processes.
While the invention is susceptible to various modifications and alternative forms, specific embodiments have been shown by way of example in the drawings and will be described in detail herein. It should be understood, however, that the invention is not intended to be limited to the particular forms disclosed. Rather, the invention is to cover all modifications, equivalents, and alternatives falling within the spirit and scope of the invention.
DETAILED DESCRIPTION OF THE INVENTION
The present invention relates to a multi-phase silicone acrylic hybrid visco-elastic composition that is prepared by (i) providing a silicon-containing pressure sensitive adhesive composition comprising acrylate or methacrylate functionality, (ii) polymerizing an ethylenically unsaturated monomer and the silicon-containing pressure sensitive adhesive composition in a first solvent in the presence of an initiator to form a silicone acrylic hybrid composition, (iii) removing the first solvent, and (iv) adding a second solvent to form the multi-phase silicone acrylic hybrid visco-elastic composition. The phase arrangement of the multi-phase silicone acrylic hybrid visco-elastic composition is selectively controlled by selection of the second solvent. This embodiment of the present invention is referred to in the subject description as Embodiment One of the present invention. The method of Embodiment One of the present invention optionally further includes the step of blending the silicone acrylic hybrid composition from step (ii) with a non-hybrid pressure sensitive adhesive composition prior to step (iii), wherein the phase arrangement of the multi-phase silicone acrylic hybrid visco-elastic composition is selectively controlled by the blending step. Alternatively and preferably, the method of Embodiment One of the present invention optionally further includes the step of blending the multi-phase silicone acrylic hybrid visco-elastic composition with a non-hybrid pressure sensitive adhesive composition after step (iv), wherein the phase arrangement of the multi-phase silicone acrylic hybrid visco-elastic composition is selectively controlled by the blending step. The present invention also relates to the multi-phase silicone acrylic hybrid visco-elastic composition formed by this process.
In an alternative embodiment, the present invention relates to a multi-phase silicone acrylic hybrid visco-elastic composition that is prepared by (i) providing a silicon-containing pressure sensitive adhesive composition comprising acrylate or methacrylate functionality, (ii) polymerizing an ethylenically unsaturated monomer and the silicon-containing pressure sensitive adhesive composition in a first solvent in the presence of an initiator to form a silicone acrylic hybrid composition, (iii) adding a processing solvent, where the processing solvent has a higher boiling point than the first solvent, (iv) applying heat such that a majority of the first solvent is selectively removed, (v) removing the processing solvent, and (vi) adding a second solvent to form the multi-phase silicone acrylic hybrid visco-elastic composition. The phase arrangement of the multi-phase silicone acrylic hybrid visco-elastic composition is selectively controlled by selection of the second solvent. This alternative embodiment of the present invention is referred to in the subject description as Embodiment Two of the present invention. The method of Embodiment Two of the present invention optionally further includes the step of blending the silicone acrylic hybrid composition from step (ii) with a non-hybrid pressure sensitive adhesive composition prior to step (iii), wherein the phase arrangement of the multi-phase silicone acrylic hybrid visco-elastic composition is selectively controlled by the blending step. Alternatively and preferably, the method of Embodiment Two of the present invention optionally further includes the step of blending the multi-phase silicone acrylic hybrid visco-elastic composition with a non-hybrid pressure sensitive adhesive composition after step (vi), wherein the phase arrangement of the multi-phase silicone acrylic hybrid visco-elastic composition is selectively controlled by the blending step. The present invention also relates to the multi-phase silicone acrylic hybrid visco-elastic composition formed by this process.
As used herein, the term “hybrid composition” refers to a composition comprised of two distinct chemistry sets which are polymerized together and is intended to denote more than a simple blend of the two sub-species. As used herein, the term “silicone acrylic hybrid” refers to a hybrid composition comprised of two distinct chemistry sets wherein the two distinct chemistry sets are silicone and polyacrylate. As used herein, the term “non-hybrid pressure sensitive adhesive composition” refers to a pressure sensitive adhesive that is composed of only one chemistry set, typically silicone or acrylate. As used herein, the term “visco-elastic” refers to the property of possessing both viscous and elastic characteristics when undergoing deformation and exhibiting time-dependent strain. As used herein, the term “multi-phase” refers to having or containing more than one phase. This property is characterized as having a primary or continuous phase with domains or droplets of at least one other phase suspended within the continuous phase. As used herein, the term “dispersion” refers to a system in which one material is dispersed in a different material, but not solubilized as it would be in a solution. As used herein, the term “silicon-containing pressure sensitive adhesive composition” refers to the condensation product of a hydroxy end-blocked polydimethylsiloxane and a trimethylsiloxy-hydroxy end-blocked silicate resin solution.
The processes of the present invention facilitate the phase arrangement of the resulting multi-phase silicone acrylic hybrid visco-elastic composition to be selectively controlled. Depending on the selection of the second solvent, the resulting multi-phase silicone acrylic hybrid visco-elastic composition contains (1) a continuous, silicone external phase and a discontinuous, acrylic internal phase or (2) a continuous, acrylic external phase and a discontinuous, silicone internal phase as selectively controlled by selection of the second solvent. In other words, acrylic domains dispersed in a continuous, silicone external phase or silicone domains dispersed in a continuous, acrylic external phase can be achieved as desired as selectively controlled by selection of the second solvent using the methods described herein. These arrangements are achieved by the presence of linkages between the silicone and acrylate polymers.
The physiochemical properties of the multi-phase silicone acrylic hybrid visco-elastic composition are affected by which phase is external and which phase is internal. Furthermore, the drug release properties of the multi-phase silicone acrylic hybrid visco-elastic composition are also affected by which phase is external and which phase is internal. The methods of the present invention facilitate the ability to control, adjust or tune the physiochemical and drug release properties of the multi-phase silicone acrylic hybrid visco-elastic compositions based on what phase or domain arrangement is achieved.
The Silicon-Containing Pressure Sensitive Adhesive Composition
The silicon-containing pressure sensitive adhesive compositions used in the present invention comprise acrylate or methacrylate functionality. It is to be understood that the silicon-containing pressure sensitive adhesive compositions can include only acrylate functionality, only methacrylate functionality, or both acrylate functionality and methacrylate functionality. The silicon-containing pressure sensitive adhesive composition is preferably present in the silicone acrylic hybrid composition in an amount of from about 5 to about 95, more preferably about 25 to 75, and still more preferably about 40 to 60 parts by weight based on 100 parts by weight of the silicone acrylic hybrid composition.
Desirably, the silicon-containing pressure sensitive adhesive compositions used in the present invention comprise the condensation reaction product of a pressure sensitive adhesive and a silicon-containing capping agent. As explained additionally below, the silicon-containing capping agent provides the acrylate or methacrylate functionality to the silicon-containing pressure sensitive adhesive composition. It is to be understood that, in the context of the description of the present invention, the term “pressure sensitive adhesive” is distinguishable from the term “silicon-containing pressure sensitive adhesive composition”. The silicon-containing pressure sensitive adhesive composition, as described herein, is preferably the reaction product of the pressure sensitive adhesive and a silicon-containing capping agent. That is, the silicon-containing pressure sensitive adhesive composition is essentially a pressure sensitive adhesive that has been capped or endblocked with the capping agent or agents described herein. The capping agent and the pressure sensitive adhesive react to form the silicon-containing pressure sensitive adhesive composition.
The silicon-containing pressure sensitive adhesive composition preferably comprises the condensation reaction product of a silicone resin and a silicone polymer. Preferably, the silicone resin reacts in an amount of from 30 to 80 parts by weight to form the pressure sensitive adhesive, and the silicone polymer reacts in an amount of from 20 to 70 parts by weight to form the pressure sensitive adhesive. Both of these parts by weight are based on 100 parts by weight of the pressure sensitive adhesive. Although not required, the pressure sensitive adhesive may comprise a catalytic amount of a condensation catalyst. A wide array of silicone resins and silicone polymers are suitable to make up the pressure sensitive adhesive.
A preferred silicone resin for use in embodiments of the invention comprises a copolymer comprising triorganosiloxy units of the formula R 3 3 SiO 1/2 and tetrafunctional siloxy units of the formula SiO 4/2 in a ratio of about 0.6 to 0.9 triorganosiloxy units for each tetrafunctional siloxy unit, wherein each R 3 independently denotes a monovalent hydrocarbon radical having from 1 to 6 carbon atoms, and a preferred silicone polymer comprises at least one polydiorganosiloxane comprising AR 3 SiO units terminated with endblocking TR 3 ASiO1/2 units, wherein the poly-diorganosiloxane has a viscosity of from about 100 centipoise to about 30,000,000 centipoise at 25° C., each A radical is independently selected from R 3 or halohydro-carbon radicals having from 1 to 6 carbon atoms, each T radical is independently selected from the group consisting of R 3 , OH, H or OR 4 , and each R 4 is independently an alkyl radical having from 1 to 4 carbon atoms.
As alluded to above, the pressure sensitive adhesive of the embodiments of the invention comprises a concentration of silicon bonded hydroxyl groups (i.e., silanols) and the silicon-containing capping agent is further defined as an endblocking agent. Once again, the terms end-blocking agents and capping agents are used interchangeably throughout the art and in the subject description. The end-blocking agent and the pressure sensitive adhesive are condensed to produce the silicon-containing pressure sensitive adhesive composition. More specifically, the endblocking agent reacts with the concentration of silicon bonded hydroxyl groups to cap the pressure sensitive adhesive. As generally alluded to above, once the endblocking agent reacts with the pressure sensitive adhesive, the concentration of silanols in the composition is from 5,000 to 15,000, more typically from 8,000 to 13,000, ppm.
Although not required, the pressure sensitive adhesive is preferably present in the silicon-containing pressure sensitive adhesive composition in an amount of from 85.0 to 99.9 parts by weight based on weight % solids of the pressure sensitive adhesive, and the silicon-containing capping agent is preferably present in the silicon-containing pressure sensitive adhesive composition in an amount of from 0.1 to 15 parts by weight based on weight % solids of the pressure sensitive adhesive. More preferably, the pressure sensitive adhesive is present in the silicon-containing pressure sensitive adhesive composition in an amount of from 90.0 to 99.9 parts by weight based on weight % solids of the pressure sensitive adhesive, and the silicon-containing capping agent is preferably present in the silicon-containing pressure sensitive adhesive composition in an amount of from 0.05 to 10 parts by weight based on weight % solids of the pressure sensitive adhesive. Typically, the pressure sensitive adhesive has a weight % solids of from 50 to 65%, more typically 60%.
In the embodiments of the invention, the endblocking agent can be introduced to react with the pressure sensitive adhesive after the pressure sensitive adhesive has already been formed, i.e., after the silicone resin and the silicone polymer which make up the pressure sensitive adhesive have reacted. In this case, the silicon-containing capping agent reacts with the pressure sensitive adhesive after the silicone resin and the silicone polymer have been condensation reacted to form the pressure sensitive adhesive.
Alternatively, the endblocking agent can be reacted in situ with the silicone resin and the silicone polymer such that the endblocking agent is present as the silicone resin and the silicone polymer are reacting. That is, in this in situ scenario, the endblocking agent is introduced either prior to or during the reaction of the silicone resin and the silicone polymer. In any event, in this in situ scenario, the silicone resin and the silicone polymer are reacted in the presence of the silicon-containing capping agent, and the silicon-containing capping agent is reacted in situ with the silicone resin and the silicone polymer as the silicone resin and the silicone polymer are condensation reacting to form the pressure sensitive adhesive.
In one preferred embodiment of the present invention, the silicon-containing capping agent is selected from the group of acrylate functional silanes, acrylate functional silazanes, acrylate functional disilazanes, acrylate functional disiloxanes, methacrylate functional silanes, methacrylate functional silazanes, methacrylate functional disilazanes, meth-acrylate functional disiloxanes, and combinations thereof.
Alternatively, the endblocking agent used in in embodiments of the invention may be described to be of the general formula (XYR 2 Si)2D wherein X is a monovalent radical of the general formula AE- where E is —O— or —NH— and A is an acryl group or a methacryl group, Y is a divalent alkylene radical having from 1 to 6 carbon atoms, R is a methyl or a phenyl radical, and D is a divalent or a trivalent organic hydrolyzable radical. Preferably, D is —O— or —NH—. Most preferably, this particular endblocking agent is selected from the group of Bis(3-methacryloxypropyl)tetramethyldisilazane, Bis(3-acryloxypropyl)tetramethyldisilazane, Bis(3-methacryloxypropyl)tetramethyldisiloxane, Bis(3-acryloxypropyl) tetramethyldisiloxane, and combinations thereof.
The acryl group provides the silicon-containing capping agent with acrylate functionality and the methacryl group provides the silicon-containing capping agent with the methacrylate functionality.
Even further, the endblocking agent may be described to be of the general formula XYR 1 b SiZ 3-b wherein X is a monovalent radical of the general formula AE- where E is —O— or —NH— and A is an acryl group or a methacryl group as set forth above, Y is a divalent alkylene radical having from 1 to 6 carbon atoms, R′ is a methyl or a phenyl radical, Z is a monovalent hydrolyzable organic radical or a halogen, and b is 0, 1, or 2. Preferably, the monovalent hydrolyzable organic radical is of the general formula R″O— where R″ is an alkylene radical. Most preferably, this particular endblocking agent is selected from the group of 3-methacryloxypropyldimethylchlorosilane, 3-methacryloxypropyldichlorosilane, 3-methacryloxypropyltrichlorosilane, 3-methacryloxypropyldimethylmethoxysilane, 3-methacryloxypropylmethyldimethoxysilane, 3-meth-acryloxypropyltrimethoxysilane, 3-methacryloxypropyldimethylethoxysilane, 3-methacryloxypropylmethyldiethoxysilane, 3-methacryloxypropyltriethoxysilane, (methacryloxymethyl)dimethylmethoxysilane, (methacryloxymethyl)methyldimethoxysilane, (methacryloxymethyl)trimethoxysilane, (methacryloxymethyl)dimethylethoxysilane, (methacryloxymethyl)methyldiethoxysilane, methacryloxymethyltriethoxysilane, methacryloxy-propyltriisopropoxysilane, 3-methacryloxypropyldimethylsilazane, 3-acryloxy-propyldimethylchlorosilane, 3-acryloxypropyldichlorosilane, 3-acryloxypropyl-trichlorosilane, 3-acryloxypropyldimethylmethoxy-silane, 3-acryloxy-propylmethyldimethoxysilane, 3-acryloxypropyltrimethoxysilane, 3-acryloxypropyl-dimethylsilazane, and combinations thereof.
As alluded to above, the second silicon-containing capping agent can be used in conjunction with the silicon-containing capping, or endblocking, agent in embodiments of the present invention. This second silicon-containing capping agent is distinguishable from the silicon-containing capping agent in that the second silicon-containing capping agent is free of acrylate and methacrylate functionality. If included, the second silicon-containing capping agent, an organosilicon endblocking agent, is along with the silicon-containing capping agent and the pressure sensitive adhesive a reaction product that forms the composition. The second silicon-containing capping agent is capable of generating an endblocking triorganosilyl unit.
Forming the Silicone Acrylic Hybrid Composition
The silicone acrylic hybrid compositions used in the embodiments of the present invention are visco-elastic compositions. Preferably, these take the form of pressure sensitive adhesives (also commonly referred to as PSAs); however, the visco-elastic compositions can also be non-adhesive materials as in film formers. The silicone acrylic hybrid compositions comprise the reaction product of the silicon-containing pressure sensitive adhesive composition, the ethylenically unsaturated monomer, and the initiator in the presence of a solvent. That is, the silicone acrylic hybrid compositions are the product of the chemical reaction between these reactants (the silicon-containing pressure sensitive adhesive composition, the ethylenically unsaturated monomer, and the initiator in the presence of a solvent). The term “pressure sensitive adhesive” and the acronym “PSA” are used interchangeably throughout the subject description. As just one example, the silicon-containing pressure sensitive adhesive composition may also be referred to as the silicon-containing PSA composition. The silicone acrylic hybrid compositions used in the present invention may also be referred to as silicone acrylate hybrid compositions; the term “silicone acrylic hybrid composition” is used interchangeably with the term “silicone acrylate hybrid composition” in the subject description. As used herein, the terms silicone acrylate and silicone acrylic are intended to denote more than a simple blend of a silicone-based sub-species and an acrylate-based sub-species. Instead, these terms denote a polymerized hybrid species that includes silicone-based sub-species and acrylate-based sub-species that have been polymerized together.
The Ethylenically Unsaturated Monomer
As originally described above, the ethylenically unsaturated monomer is a reactant that, along with the silicon-containing pressure sensitive adhesive composition and the initiator, reacts to form the silicone acrylic hybrid composition used in embodiments of the present invention. More specifically, in the method of making the silicone acrylic hybrid composition used in embodiments of the present invention, once the silicon-containing pressure sensitive adhesive composition described above is provided, the ethylenically unsaturated monomer and the silicon-containing pressure sensitive adhesive composition are polymerized in a first solvent in the presence of an initiator to form a silicone acrylic hybrid composition. The ethylenically unsaturated monomer is preferably present in the silicone acrylic hybrid composition in an amount of from about 5 to about 95, more preferably from about 25 to about 75, and still more preferably from about 40 to about 60 parts by weight based on 100 parts by weight of the silicone acrylic hybrid composition. Although the present invention is described primarily as including one ethylenically unsaturated monomer, it is to be understood that more than one ethylenically unsaturated monomer, i.e., a combination of ethylenically unsaturated monomers, may be polymerized, more specifically co-polymerized, along with the silicon-containing pressure sensitive adhesive composition and the initiator. Generally, the acrylic portion of the silicone acrylic hybrid composition formed via the reaction of the ethylenically unsaturated monomer and the silicon-containing pressure sensitive adhesive composition is typically formed similar to acrylate-based PSAs with a combination of monomers that can be broadly described as a main monomer and a modifying monomer as is described extensively in Chapter 19 of the Handbook of Pressure Sensitive Adhesive Technology, Third Edition, Donatas Satas, Satas & Associates, 1999, Warwick, R.I.
The ethylenically unsaturated monomer can be any monomer having at least one carbon-carbon double bond. It is preferred that the ethylenically unsaturated monomer used in the processes of the present invention is a compound selected from the group of aliphatic acrylates, aliphatic methacrylates, cycloaliphatic acrylates, cycloaliphatic methacrylates, and combinations thereof. It is to be understood that each of the compounds, the aliphatic acrylates, the aliphatic methacrylates, the cycloaliphatic acrylates, and the cycloaliphatic methacrylates, include an alkyl radical. The alkyl radicals of these compounds can include up to 20 carbon atoms.
The aliphatic acrylates that may be selected as one of the ethylenically unsaturated monomers are selected from the group consisting of methyl acrylate, ethyl acrylate, propyl acrylate, n-butyl acrylate, iso-butyl acrylate, tert-butyl acrylate, hexyl acrylate, 2-ethylhexyl acrylate, iso-octyl acrylate, iso-nonyl acrylate, iso-pentyl acrylate, tridecyl acrylate, stearyl acrylate, lauryl acrylate, and mixtures thereof. The aliphatic methacrylates that may be selected as one of the ethylenically unsaturated monomers are selected from the group consisting of methyl methacrylate, ethyl methacrylate, propyl methacrylate, n-butyl methacrylate, iso-butyl meth-acrylate, tert-butyl methacrylate, hexyl methacrylate, 2-eth-ylhexyl methacrylate, iso-octyl methacrylate, iso-nonyl methacrylate, iso-pentyl methacrylate, tridecyl methacrylate, stearyl methacrylate, lauryl methacrylate, and mixtures thereof. The cycloaliphatic acrylate that may be selected as one of the ethylenically unsaturated monomers is cyclohexyl acrylate, and the cycloaliphatic methacrylate that may be selected as one of the ethylenically unsaturated monomers is cyclohexyl methacrylate.
Certain other monomers, described herein as polar monomers, may be used as the ethylenically unsaturated monomer and may include supplemental functionality such as hydroxyl functionality. A polar monomer as used herein is an acrylic or methacrylic monomer having at least one polar group such as hydroxyl, alkoxy, amino, and alkenyl heterocycles. Examples of these polar monomers that are useful in the present invention include, but are not limited to, hydrophilic ethylenically unsaturated monomers of an amphoteric, anionic, cationic or anionic nature which are polymerizable by radical polymerization. More specific examples of these polar monomers include, but are not limited to, acrylic acid, methacrylic acid, itaconic acid, vinyl acetate, vinyl acetic acid, hydroxy ethyl acrylate, hydroxy ethyl methacrylate, hydroxy propyl acrylate, hydroxy propyl methacrylate, methoxyethyl acrylate, meth-oxyethyl methacrylate, aminoethyl acrylate, aminoethyl methacrylate, 2-N,N,N-trimethylammonium ethyl acrylate, 2-N,N,N-trimethylammonium ethyl methacrylate, acrylonitrile, methacrylonitrile, N,N-dimethylacrylamide, N-t-butylacrylamide, acrylamide, N-vinyl pyrrolidone, 2-acrylamido-2-methyl propane sulphonic acid, or salts thereof and the like.
The ethylenically unsaturated monomer and the silicon-containing pressure sensitive adhesive composition are polymerized in a first solvent in the presence of the initiator. It is generally preferred that the polymerization of the ethylenically unsaturated monomer and the silicon-containing pressure sensitive adhesive composition in the first solvent in the presence of the initiator is conducted at a temperature of from 50° C. to 100° C., more preferably of from 65° C. to 90° C. It is to be understood that the method of the present invention can be employed in a batch process, semi-continuous process, or continuous process. The method of the present invention is also ‘flexible’ in that the method accounts for rate controlled addition of the ethylenically unsaturated monomer or monomers which also contributes to the ability to control the silicone to acrylic ratio as described below.
The First Solvent
The first solvent used to form the silicone acrylic hybrid composition decreases the viscosity of the reaction mixture which allows for adequate mixing and heat transfer. The first solvent may be any suitable material which is inert to the reaction ingredients and does not interfere with the reaction itself. The first solvent may be, but is not limited to, aliphatic hydrocarbons such as hexane and heptane; ketones such as acetone, methyl ethyl ketone and methyl isobutyl ketone; esters such as ethyl acetate, n-butyl acetate and i-butyl acetate; low viscosity silicone oils with linear, cyclic or branched structures which have a boiling point below 250° C. and a viscosity below 100 centistokes such as octamethylcyclotetrasiloxane, decamethylcyclopentasiloxane and hexamethyldisiloxane; and mixtures of two or more of the above mentioned solvents. The amount of first solvent is preferably present in an amount of from about 30 to about 95, more preferably from about 40 to about 85, and still more preferably from about 50 to about 75 parts by weight based on the total amount of the reactants and solvent. Preferably, the first solvent will have a boiling point less than that of the second solvent to facilitate the in-process solvent exchange as described below.
The Initiator
It is to be understood that there are many different initiation mechanisms contemplated for use in the present invention to initiate the polymerization of the silicon-containing pressure sensitive adhesive composition and the ethylenically unsaturated monomer to form the silicone acrylic hybrid composition. However, the preferred initiator is that known throughout the art as a free radical initiator and is detailed in Chapter 3 of Principles of Polymerization, Fourth Edition, George Odian, Wiley-Interscience, 2004, New Jersey. Generally, free radical initiators include peroxides, azo compounds, redoxinitiators, and photo-initiators. The most preferred free radical initiators for application in the present invention are selected from the group of peroxides, azo compounds, and combinations thereof. The initiator is preferably present in the silicone acrylic hybrid composition in an amount of from 0.005 to 3, more preferably from 0.01 to 2, parts by weight based on 100 parts by weight of the silicone acrylic hybrid composition.
During the polymerization of the ethylenically unsaturated monomer and the silicon-containing pressure sensitive adhesive composition, the silicone to acrylic ratio can be controlled and optimized as desired. The silicone to acrylic ratio can be controlled by a wide variety of mechanisms in and during the method. An illustrative example of one such mechanism is the rate controlled addition of the ethylenically unsaturated monomer or monomers to the silicon-containing pressure sensitive adhesive composition. In certain applications, it may be desirable to have the silicone-based sub-species, or the overall silicone content, to exceed the acrylate-based sub-species, or the overall acrylic content. In other applications, it may be desirable for the opposite to be true. Independent of the end application, it is generally preferred, as already described above, that the silicon-containing pressure sensitive adhesive composition is preferably present in the silicone acrylic hybrid composition in an amount of from about 5 to about 95, more preferably from about 25 to about 75, and still more preferably from about 40 to about 60 parts by weight based on 100 parts by weight of the silicone acrylic hybrid composition.
Optional Step of Blending the Silicone Acrylic Hybrid Composition with a Non-Hybrid Pressure Sensitive Adhesive Composition
Optionally, after step (ii), the silicone acrylic hybrid composition from step (ii) is blended with a non-hybrid pressure sensitive adhesive composition. This blending step facilitates in selectively controlling the phase arrangement of the multi-phase silicone acrylic hybrid visco-elastic composition described below. The non-hybrid pressure sensitive adhesive compositions include, but are not limited to, other silicone pressure sensitive adhesive compositions, acrylic pressure sensitive adhesive compositions, polyurethane pressure sensitive adhesive compositions, natural rubber pressure sensitive adhesive compositions, synthetic rubber pressure sensitive adhesive compositions, and blends, e.g. physical blends, thereof. One such blend is a blend of acrylic and rubber pressure sensitive adhesive compositions.
Alternatively, the methods described herein optionally and preferably further include the step of blending the multi-phase silicone acrylic hybrid visco-elastic composition described below with a non-hybrid pressure sensitive adhesive composition as described in detail below.
Removal of the First Solvent in Embodiment One, Step (iii) of the Invention
In Embodiment One of the Invention, upon formation of the silicone acrylic hybrid composition, the first solvent is removed in step (iii) to less than 5 parts, preferably less than 1 part, by weight based on 100 parts by weight of the silicone acrylate hybrid solids. The first solvent may be removed by suitable techniques for solvent removal including, but not limited to, heat, vacuum, or combinations thereof.
Addition of Second Solvent in Embodiment One, Step (iv) of the Invention to Form the Multi-Phase Silicone Acrylic Hybrid Visco-Elastic Composition
In Embodiment One of the Invention, following removal of the first solvent in step (iii), a second solvent is added in step (iv) to form the multi-phase silicone acrylic hybrid visco-elastic composition. Further details about the multi-phase silicone acrylic hybrid visco-elastic composition are detailed below. The addition of the second solvent is typically performed under agitation to facilitate mixing of the reaction ingredients. The second solvent may be, but is not limited to, a volatile silicone (hexamethyldisiloxane, octamethyltrisiloxane, cyclomethicone and the like), an aliphatic solvent (hexane, cyclohexane, heptane, isododecane and the like), an aromatic solvent (toluene, xylene and the like), a ketone (acetone, methyl ethyl ketone and the like), an ester (ethyl acetate, butyl acetate and the like), a halogenated solvent (dichloromethane, Freon, and the like), a mineral spirit (naptha, Stoddard solvent and the like), and combinations thereof. The amount of second solvent is preferably present in an amount of from about 5 to about 95, more preferably from about 20 to about 80, and still more preferably from about 40 to about 60 parts by weight based on the total amount of the reactants. The amount of second solvent added and the resulting mixture viscosity is matched to the desired end use (for example, coating or spraying).
Addition of Processing Solvent in Embodiment Two, Step (iii) of the Invention
In Embodiment Two of the Invention, upon formation of the silicone acrylic hybrid composition in step (ii) and optionally partial removal of the first solvent, a processing solvent is added to the silicone acrylic hybrid composition in step (iii). Preferably, the processing solvent has a higher boiling point than the first solvent. The addition of the processing solvent is typically performed under agitation to facilitate mixing of the reaction ingredients. The processing solvent may be, but is not limited to, a volatile silicone (hexamethyldisiloxane, octamethyltrisiloxane, cyclomethicone and the like), an aliphatic solvent (hexane, cyclohexane, heptane, isododecane and the like), an aromatic solvent (toluene, xylene and the like), a ketone (acetone, methyl ethyl ketone and the like), an ester (ethyl acetate, butyl acetate and the like), a halogenated solvent (dichloromethane, Freon, and the like), a mineral spirit (naptha, Stoddard solvent and the like), and combinations thereof, provided that the processing solvent which is selected for use in Embodiment Two has a higher boiling point than the first solvent.
The use of a processing solvent with a higher boiling point than the first solvent is important to facilitate removal of the first, lower boiling point solvent when heat is applied in the next step (step (iv)) detailed below. The difference between the boiling points of the first solvent and processing solvent causes selective removal of the first solvent to a desired amount upon applying heat as detailed below. The amount of processing solvent is preferably present in an amount of from about 5 to about 95, more preferably from about 20 to about 80, and still more preferably from about 40 to about 60 parts by weight based on the total amount of the material.
Application of Heat in Embodiment Two, Step (iv) of the Invention to Selectively Remove the First Solvent
In Embodiment Two of the Invention, upon addition of the processing solvent, heat is applied in step (iv) at a temperature of from 70° C. to 200° C. such that the first solvent is selectively removed. The temperature may more preferably be from 70° C. to 150° C. such that the majority of the first solvent is selectively removed to less than 30 parts, preferably less than 20 parts, by weight based on 100 parts by weight total solvent. As detailed above, the application of heat causes the first, lower boiling point solvent to be preferentially removed.
Removal of Processing Solvent in Embodiment Two, Step (v) of the Invention
In Embodiment Two of the Invention, after step (iv), the processing solvent is removed in step (v) to less than 5 parts, preferably less than 1 part, by weight based on 100 parts by weight of the silicone acrylate hybrid solids. The processing solvent may be removed by suitable techniques for solvent removal including, but not limited to, heat, vacuum, or combinations thereof.
Addition of Second Solvent in Embodiment Two, Step (vi) of the Invention to Form the Multi-Phase Silicone Acrylic Hybrid Visco-Elastic Composition
