Repository: aishwaryajadhav/Chemical-Patent-Reaction-Extraction

File: data/eval_patent_texts/dow/US10364382-20190730.txt (part 1 of 2)
TITLE
Curable polysiloxane compositions and pressure sensitive adhesives made therefrom
ABSTRACT
Curable compositions include at least one polydiorganosiloxane with at least two hydroxysilyl moieties, at least one hydroxyl-functional polyorganosiloxane resin, and at least one photoactivatable composition that, upon exposure to radiation, generates at least one base selected from amidines, guanidines, phosphazenes, proazaphosphatranes. The curable compositions can be coated on substrates and cured to form coatings, including pressure sensitive adhesives.
CROSS REFERENCE TO RELATED APPLICATIONS
This application is a national stage filing under 35 U.S.C. 371 of PCT/US2012/070240, filed Dec. 18, 2012, which claims priority to U.S. Provisional Application No. 61/581,288, filed Dec. 29, 2011, the disclosure of which is incorporated by reference in its/their entirety herein.
FIELD OF THE DISCLOSURE
This disclosure relates to curable polysiloxane compositions and articles prepared from these curable polysiloxanes compositions, especially pressure sensitive adhesives.
BACKGROUND
A wide variety of curable polysiloxane compositions are known. Many of these curable polysiloxane compositions are moisture-curable. The curable compositions can be used to prepare a wide range of surface coatings and surface treatments, ranging from release coatings to pressure sensitive adhesives. The moisture-curable polysiloxane compositions cure in the presence of moisture to form crosslinked materials. The moisture for curing is typically obtained from the atmosphere or from a substrate to which the composition has been applied, although it can also be added to the composition (for example, to enable curing in depth or in confinement).
Moisture-curable polysiloxane compositions usually comprise siloxane polymers having groups (for example, alkoxysilyl or acyloxysilyl moieties) that can react in the presence of moisture to form cured (that is, crosslinked) materials. Moisture-curable compositions comprising alkoxysilyl or acyloxysilyl functionality typically cure in two reactions. In the first reaction, the alkoxysilyl or acyloxysilyl groups hydrolyze in the presence of moisture and a catalyst to form silanol compounds having hydroxysilyl groups. In the second reaction, the hydroxysilyl groups condense with other hydroxysilyl, alkoxysilyl, or acyloxysilyl groups in the presence of a catalyst to form —Si—O—Si— linkages. The two reactions occur essentially simultaneously upon generation of the silanol compound. Commonly used catalysts for the two reactions include Bronsted and Lewis acids. A single material can catalyze both reactions. Generally, it is desirable that the hydrolysis and condensation reactions proceed quickly after the moisture-curable composition has been applied, for example, to a substrate. At the same time, however, the reactions must not occur prematurely, for example, during processing or storage.
A variety of approaches have been used for providing moisture-curable compositions that have acceptable cure rates without processing and storage difficulties. For example, two-part systems have been developed (one part comprising a functional siloxane polymer and the other part comprising a catalyst), with the two parts being mixed immediately prior to use. While this approach has been useful in small-scale applications, it has been less efficient for large-scale manufacturing, where delays caused by having to mix the two parts have been undesirable. Furthermore, coating operations must be completed expeditiously before the composition cures in the pot, and this has been difficult when working with large surface area substrates or a large volume of composition.
A related curing technology involves the condensation reaction between two silanol groups (—SiOH). The condensation reaction is, in effect, the second reaction of the moisture-curable system, in which the silanol groups are already present and need not be generated by hydrolysis of alkoxysilyl or acyloxysilyl groups. The condensation reaction also generates the same type of —Si—O—Si— linkage and generates a molecule of water as a byproduct. Many of the same types of catalysts and curing techniques applicable to moisture-curable siloxanes are applicable to this condensation as well.
A variety of catalyst systems for curable siloxane compositions have been developed that are storage stable and readily activatable. For example, photoactivatable nitrogen bases are described in U.S. Pat. No. 7,538,104 (Baudin et al.) and a series of patent applications have been filed using photoactivatable nitrogen bases as catalysts for silicone coating compositions: Ser. No. 61/360,068, “Curable-on-demand Polysiloxane Coating Composition”; Ser. No. 61/360,019, “Curable Polysiloxane Coating Composition”; Ser. No. 61/360,007, “Curable-on-demand Composition Comprising Dual Reactive Silane Functionality”; and Ser. No. 61/359,985, “Curable Composition Comprising Dual Reactive Silane Functionality”; all filed on Jun. 30, 2010.
Among the curable polysiloxane compositions known are pressure sensitive adhesive compositions. Pressure sensitive adhesive compositions are well known to those of ordinary skill in the art to possess properties including the following: (1) aggressive and permanent tack, (2) adherence with no more than finger pressure, (3) sufficient ability to hold onto an adherend, and (4) sufficient cohesive strength to be cleanly removable from the adherend. Materials that have been found to function well as pressure sensitive adhesives are polymers designed and formulated to exhibit the requisite viscoelastic properties resulting in a desired balance of tack, peel adhesion, and shear holding power. Obtaining the proper balance of properties is not a simple process.
Examples of curable polysiloxane compositions are presented in U.S. Pat. No. 4,370,358 (Hayes et al.) which describes ultraviolet light curable silicone pressure sensitive adhesives comprising an epoxy functional silicone polymer and a combination of standard MQ resins or epoxy functional MQ resins, which can be cured to an adhesive composition in the presence of certain bis(aryl)halonium salt catalysts; and US Patent Publication No. 2008/0300358 (Cook et al.) which describes a continuous process for producing silicone pressure sensitive adhesives which includes mixing (A) a hydroxyl-functional polydiorganosiloxane polymer, (B) a hydroxyl-functional polyorganosiloxane resin, and (C) a solvent, while heating the composition at a temperature above the vaporization point of the solvent and removing essentially all volatile species in an apparatus with a residence time sufficient for bodying ingredients (A) and (B).
SUMMARY
Disclosed herein are curable compositions, pressure sensitive adhesives prepared from curable compositions, and methods of preparing coatings using curable compositions.
In some embodiments, the curable composition comprises at least one polydiorganosiloxane comprising at least two hydroxysilyl moieties, at least one hydroxyl-functional polyorganosiloxane resin, and at least one photoactivatable composition that, upon exposure to radiation, generates at least one base selected from amidines, guanidines, phosphazenes, proazaphosphatranes, and combinations thereof.
Also disclosed herein are pressure sensitive adhesives comprising a cured curable composition, the curable composition comprising at least one polydiorganosiloxane comprising at least two hydroxysilyl moieties, at least one hydroxyl-functional polyorganosiloxane resin, and at least one photoactivatable composition that, upon exposure to radiation, generates at least one base selected from amidines, guanidines, phosphazenes, proazaphosphatranes, and combinations thereof.
Methods for preparing coatings comprise providing a curable composition, the curable composition comprising at least one polydiorganosiloxane comprising at least two hydroxysilyl moieties, at least one hydroxyl-functional polyorganosiloxane resin, and at least one photoactivatable composition that, upon exposure to radiation, generates at least one base selected from amidines, guanidines, phosphazenes, proazaphosphatranes, and combinations thereof, providing a substrate comprising at least a first major surface and a second major surface, applying the curable composition to at least a portion of at least one major surface of the substrate, and inducing the curable composition to cure to form a coating by exposing at least a portion of the curable composition to radiation.
DETAILED DESCRIPTION
There remains an ongoing need for curable polysiloxane compositions that can provide acceptable cure rates without significant processing and storage difficulties (for example, due to premature gelation). It is desirable that these compositions be efficiently processable (for example, without the need for mixing of a two-part system prior to cure), will employ catalysts that do not generate species requiring removal, and/or will not require heat activation (so as to enable curing at relatively low temperatures and/or the use of heat-sensitive substrates). It is also desirable that the compositions employ catalysts that are relatively non-toxic, provide compositions that are relatively stable in solution but are relatively fast-curing upon drying, and are effective in relatively low concentrations. Ideally, the compositions will be curable on demand (for example, by generation of the catalyst in situ) and coatable without the need for significant addition of solvent (for example, in 100 percent solids form).
In this disclosure, curable compositions are described that comprise at least one polydiorganosiloxane that comprises at least two hydroxysilyl moieties, at least one hydroxyl-functional polyorganosiloxane resin, and at least one photoactivatable composition that, upon exposure to radiation, generates at least one base selected from amidines, guanidines, phosphazenes, proazaphosphatranes, and combinations thereof. The curable compositions can be cured to give pressure sensitive adhesives. The pressure sensitive adhesives can be used to prepare a wide variety of articles.
Unless otherwise indicated, all numbers expressing feature sizes, amounts, and physical properties used in the specification and claims are to be understood as being modified in all instances by the term “about.” Accordingly, unless indicated to the contrary, the numerical parameters set forth in the foregoing specification and attached claims are approximations that can vary depending upon the desired properties sought to be obtained by those skilled in the art utilizing the teachings disclosed herein. The recitation of numerical ranges by endpoints includes all numbers subsumed within that range (e.g. 1 to 5 includes 1, 1.5, 2, 2.75, 3, 3.80, 4, and 5) and any range within that range.
As used in this specification and the appended claims, the singular forms “a”, “an”, and “the” encompass embodiments having plural referents, unless the content clearly dictates otherwise. For example, reference to “a layer” encompasses embodiments having one, two or more layers. As used in this specification and the appended claims, the term “or” is generally employed in its sense including “and/or” unless the content clearly dictates otherwise.
The term “adhesive” as used herein refers to polymeric compositions useful to adhere together two adherends. Examples of adhesives are pressure sensitive adhesives.
Pressure sensitive adhesive compositions are well known to those of ordinary skill in the art to possess properties including the following: (1) aggressive and permanent tack, (2) adherence with no more than finger pressure, (3) sufficient ability to hold onto an adherend, and (4) sufficient cohesive strength to be cleanly removable from the adherend. Materials that have been found to function well as pressure sensitive adhesives are polymers designed and formulated to exhibit the requisite viscoelastic properties resulting in a desired balance of tack, peel adhesion, and shear holding power. Obtaining the proper balance of properties is not a simple process.
As used herein, the term “hydroxysilyl” refers to a monovalent moiety or group comprising a silicon atom directly bonded to a hydroxyl group (for example, the hydroxysilyl moiety can be of formula —Si(R) 3-p (OH) p where p is an integer of 1, 2, or 3 and R is a hydrolyzable or non-hydrolyzable group (generally, non-hydrolyzable) such as alkyl or aryl).
As used herein, the term “hydroxyl-functional” refers to a monovalent moiety or group comprising a terminal hydroxyl group.
As used herein, the term “catenated heteroatom” means an atom other than carbon (for example, oxygen, nitrogen, or sulfur) that replaces one or more carbon atoms in a carbon chain (for example, so as to form a carbon-heteroatom-carbon chain or a carbon-heteroatom-heteroatom-carbon chain).
As used herein, the term “heteroorganic” means an organic group or moiety (for example, an alkyl or alkylene group) containing at least one heteroatom (generally, at least one catenated heteroatom);
As used herein, the term “oxy” means a divalent group or moiety of formula —O—.
As used herein, the term “alkyl” refers to a monovalent group that is a radical of an alkane, which is a saturated hydrocarbon. The alkyl can be linear, branched, cyclic, or combinations thereof and typically has 1 to 20 carbon atoms. In some embodiments, the alkyl group contains 1 to 18, 1 to 12, 1 to 10, 1 to 8, 1 to 6, or 1 to 4 carbon atoms. Examples of alkyl groups include, but are not limited to, methyl, ethyl, n-propyl, isopropyl, n-butyl, isobutyl, tert-butyl, n-pentyl, n-hexyl, cyclohexyl, n-heptyl, n-octyl, and ethylhexyl.
As used herein, the term “aryl” refers to a monovalent group that is aromatic and carbocyclic. The aryl can have one to five rings that are connected to or fused to the aromatic ring. The other ring structures can be aromatic, non-aromatic, or combinations thereof. Examples of aryl groups include, but are not limited to, phenyl, biphenyl, terphenyl, anthryl, naphthyl, acenaphthyl, anthraquinonyl, phenanthryl, anthracenyl, pyrenyl, perylenyl, and fluorenyl.
As used herein, the term “alkylene” refers to a divalent group that is a radical of an alkane. The alkylene can be straight-chained, branched, cyclic, or combinations thereof. The alkylene often has 1 to 20 carbon atoms. In some embodiments, the alkylene contains 1 to 18, 1 to 12, 1 to 10, 1 to 8, 1 to 6, or 1 to 4 carbon atoms. The radical centers of the alkylene can be on the same carbon atom (i.e., an alkylidene) or on different carbon atoms.
As used herein, the term “heteroalkylene” refers to a divalent group that includes at least two alkylene groups connected by a thio, oxy, or —NR— where R is alkyl. The heteroalkylene can be linear, branched, cyclic, substituted with alkyl groups, or combinations thereof. Some heteroalkylenes are poloxyyalkylenes where the heteroatom is oxygen such as for example, —CH 2 CH 2 (OCH 2 CH 2 ) n OCH 2 CH 2 —.
As used herein, the term “arylene” refers to a divalent group that is carbocyclic and aromatic. The group has one to five rings that are connected, fused, or combinations thereof. The other rings can be aromatic, non-aromatic, or combinations thereof. In some embodiments, the arylene group has up to 5 rings, up to 4 rings, up to 3 rings, up to 2 rings, or one aromatic ring. For example, the arylene group can be phenylene.
As used herein, the term “heteroarylene” refers to a divalent group that is carbocyclic and aromatic and contains heteroatoms such as sulfur, oxygen, nitrogen or halogens such as fluorine, chlorine, bromine or iodine.
As used herein, the term “aralkylene” refers to a divalent group of formula —R a —Ar a — where R a is an alkylene and Ar a is an arylene (i.e., an alkylene is bonded to an arylene).
In this disclosure, curable compositions are described that comprise at least one polydiorganosiloxane that comprises at least two hydroxysilyl moieties, at least one hydroxyl-functional polyorganosiloxane resin, and at least one photoactivatable composition that, upon exposure to radiation, generates at least one base selected from amidines, guanidines, phosphazenes, proazaphosphatranes, and combinations thereof.
The curable composition includes as a first component, a polydiorganosiloxane that comprises at least two hydroxysilyl moieties. A wide variety of materials are suitable as the first component. The polysiloxanes can be oligomers, polymers, or a combination thereof. Generally, the polysiloxanes are polymers, which can be linear, branched, or cyclic. Useful polymers include those that have random, alternating, block, or graft structures, or a combination thereof. The molecular weight and the reactive silane functionality of the first component, including the number and nature of the hydroxysilyl moieties, of the polysiloxanes can vary widely, depending upon, for example, the properties desired for the curable and/or cured composition.
Generally, the polydiorganosiloxanes of the first component are hydroxyl-endblocked, so as to comprise two terminal hydroxysilyl moieties (on average). The polysiloxanes typically have a weight average molecular weight of about 150 to about 1,000,000 (more typically, about 1,000 to about 1,000,000).
In some embodiments, the polysiloxane includes those that can be represented by the following general formula: in-line-formulae description="In-line Formulae" end="lead"? (OH) p —Si(R′) 3-p —[G-Si(R′) 2 ] t —O—[(R′) 2 SiO] q [Si(R′) 2 -G] t —Si(R′) 3-p —(OH) p (I) in-line-formulae description="In-line Formulae" end="tail"? wherein each p is independently an integer of 1, 2, or 3 (typically, 1); each G is independently a divalent linking group; each R′ is independently selected from alkyl, alkenyl, aryl, cycloalkyl, heteroalkyl, heteroaryl, heterocycloalkyl, and combinations thereof; q is an integer of 0 to about 150,000 (typically, about 20 to about 150,000); and each t is independently an integer of 0 or 1 (typically, 0). Generally, each R′ is independently selected from alkyl having 1 to about 8 carbon atoms, aryl, or combinations thereof. More typically, each R′ is independently selected from methyl, C 6 H 5 C 2 H 4 —, phenyl, and combinations thereof. In some embodiments each R′ is methyl. Each divalent linking group, G, is independently selected from oxy, alkylene, arylene, heteroalkylene, heteroarylene, cycloalkylene, heterocycloalkylene, and combinations thereof, generally each G is independently selected from oxy, alkylene, arylene, and combinations thereof. Heteroatoms (in G and/or R′) can include oxygen, sulfur, nitrogen, phosphorus, and combinations thereof, typically the heteroatoms are oxygen, sulfur, and combinations thereof, more typically, oxygen.
Examples of suitable polysiloxanes include hydroxyl-endblocked polydimethylsiloxane homopolymers, as well as hydroxyl-endblocked copolymers comprising dimethylsiloxane units and up to about 40 or 50 mole percent of other units selected from dialkylsiloxane units, (alkyl)(methyl)siloxane units, and (alkyl)(phenyl)siloxane units wherein each alkyl group is independently selected from alkyl groups having two to about 8 carbon atoms (for example, hexyl), diphenylsiloxane units, and combinations thereof.
The first component may comprise a single polysiloxane or it may comprise a mixture of different polysiloxanes. In some embodiments, the first component comprises a mixture of a relatively high molecular weight polydiorganosiloxane having a weight average molecular weight in the range of about 300,000 to about 1,000,000, more typically, about 400,000 to about 900,000, or even about 500,000 to about 700,000, and a relatively low molecular weight polydiorganosiloxane having a weight average molecular weight in the range of about 150 to about 150,000, more typically, about 10,000 to about 120,000, or even about 10,000 to about 15,000. The relative amounts of high molecular weight and low molecular weight component and their molecular weights can be selected to give the desired properties.
The polysiloxanes suitable for use as the first component can be prepared by known synthetic methods and many are commercially available. For example, the polysiloxanes available from Xiameter Corporation, Midland, Mich. under the tradename “OHX” are especially suitable polysiloxanes, and other useful polysiloxanes of varying molecular weight can be obtained from Gelest, Inc., Morrisville, Pa. (see, for example, the polysiloxanes described in Silicon Compounds: Silanes and Silicones , Second Edition, edited by B. Arkles and G. Larson, Gelest, Inc. (2008)).
The curable composition includes as a second component, at least one hydroxyl-functional polyorganosiloxane resin. A wide variety of hydroxyl-functional polyorganosiloxane resins are suitable. One particularly suitable class of materials is the class of materials called MQ silicate resins.
MQ silicate resins (or just MQ resins as they are often called) are copolymeric silicate resins having R a 3 SiO 1/2 (M) units and SiO 4/2 (Q) units, where each R a is independently a hydroxyl group or a monovalent organic group, with the proviso that at least one R a is a hydroxyl group. Suitable R a groups include alkyl groups, aryl groups, alkenyl groups, as well as halogenated versions of these groups. Such resins are described in, for example, Encyclopedia of Polymer Science and Engineering, vol. 15, John Wiley & Sons, New York, (1989), pp. 265 to 270, and U.S. Pat. Nos. 2,676,182; 3,627,851; 3,772,247; and 5,248,739. MQ silicate resins having functional groups are described in U.S. Pat. No. 4,774,310 which has silyl hydride groups, U.S. Pat. No. 5,262,558 which has vinyl and trifluoropropyl groups, and U.S. Pat. No. 4,707,531 which has silyl hydride and vinyl groups. Additional examples are included in U.S. Pat. Nos. 5,726,256 and 5,861,472. Exemplary M groups include Me 3 SiO 1/2 , Me 2 ViSiO 1/2 , Me 2 PhSiO 1/2 , Ph 2 MeSiO 1/2 , where Me means methyl, Vi means vinyl, and Ph means phenyl. The above described resins are generally prepared in solvent.
Suitable MQ resins typically have a molar ratio of M to Q units of 0.5 to 1.5 M units per Q unit (M/Q ratio). In some embodiments, the M/Q ratio is 0.6 to 1.2.
The MQ resin may comprise a single resin or it may be mixture. If more than one resin is present, the resins may vary in composition, molecular weight, substituent groups, or some combination of these attributes.
The MQ resin may have a number average molecular weight ranging from 1,500 to 15,000. In some embodiments, the number average molecular weight ranges from 3,000 to 7,500, or even 3,500 to 6,500 as measured by gel permeation chromatography.
Commercially available silicate resins include SR-545, MQ resin in toluene available from General Electric Co., Silicone Resins Division, Waterford, N.Y., MQOH resins which are MQ resins in toluene available from PCR, Inc., Gainesville, Fla., MQR-32-2, MQD resins in toluene available from Shin-Etsu Silicones of America, Inc., Torrance, Calif., and PC-403, hydride functional MQ resin in toluene available from Rhone-Poulenc, Latex and Specialty Polymers, Rock Hill, S.C. Such resins are generally supplied in organic solvent and may be employed in compositions of the present disclosure as received. However, these organic solutions of silicate resin may also be dried by any number of techniques known in the art, such as spray drying, oven drying, steam separation, etc., to provide a silicate resin at 100 percent non-volatile content for use in compositions of the present disclosure.
The curable compositions includes as a third component at least one photoactivatable composition that, upon exposure to radiation, generates at least one base selected from amidines, guanidines, phosphazenes, proazaphosphatranes, and combinations thereof. Photoactivatable compositions that generate self-protonatable forms of the bases (for example, aminoacids such as arginine) generally are less suitable and therefore excluded, as such forms of the bases are self-neutralized. Particularly desirable photoactivatable compositions include those that, upon exposure to radiation, generate at least one base selected from amidines, guanidines, and combinations thereof. Photactivatable compositions that generate amidines are particularly suitable, especially cyclic amidines.
The bases of the listed structural classes can effectively catalyze reaction between the first and second components described above. The bases (and their photoactivatable precursors) can be used in the curable composition singly (individually) or in the form of mixtures (including different structural classes).
Useful photoactivatable compositions include those that, upon exposure to radiation, generate amidines that can be represented by the following general formula:
wherein R1, R2, R3, and R4 are each independently selected from hydrogen, monovalent organic groups, monovalent heteroorganic groups (for example, comprising nitrogen, oxygen, phosphorus, or sulfur in the form of groups or moieties that are bonded through a carbon atom and that do not contain acid functionality such as carboxylic or sulfonic), and combinations thereof; and wherein any two or more of R1, R2, R3, and R4 optionally can be bonded together to form a ring structure, generally, a five-, six-, or seven-membered ring, more typically, a six- or seven-membered ring. The organic and heteroorganic groups generally have from 1 to about 20 carbon atoms, in some embodiments, from 1 to about 10 carbon atoms, or even, from 1 to about 6 carbon atoms. Generally, R4 is not hydrogen.
Photoactivatable compositions that can generate amidines comprising at least one ring structure (that is, cyclic amidines) are desirable. Photoactivatable compositions that can generate cyclic amidines comprising two ring structures (that is, bicyclic amidines) are even more desirable.
Representative examples of useful photoactivatable compositions include those that can generate amidine compounds such as 1,2-dimethyl-1,4,5,6-tetrahydropyrimidine, 1-ethyl-2-methyl-1,4,5,6-tetrahydropyrimidine, 1,2-diethyl-1,4,5,6-tetrahydropyrimidine, 1-n-propyl-2-methyl-1,4,5,6-tetrahydropyrimidine, 1-isopropyl-2-methyl-1,4,5,6-tetrahydropyrimidine, 1-ethyl-2-n-propyl-1,4,5,6-tetrahydropyrimidine, 1-ethyl-2-isopropyl-1,4,5,6-tetrahydropyrimidine, DBU (that is, 1,8-diazabicyclo[5.4.0]-7-undecene), DBN (that is, 1,5-diazabicyclo[4.3.0]-5-nonene), and the like, and combinations thereof. Suitable photoactivatable compositions include those that can generate amidines such as 1,2-dimethyl-1,4,5,6-tetrahydropyrimidine, DBU (that is, 1,8-diazabicyclo[5.4.0]-7-undecene), DBN (that is, 1,5-diazabicyclo[4.3.0]-5-nonene), and combinations thereof, with those that can generate DBU, DBN, and combinations thereof being more desirable, especially those that can generate DBU.
Useful photoactivatable compositions include those that, upon exposure to radiation, generate guanidines that can be represented by the following general formula:
wherein R1, R2, R3, R4, and R5 each independently selected from hydrogen, monovalent organic groups, monovalent heteroorganic groups (for example, comprising nitrogen, oxygen, phosphorus, or sulfur in the form of groups or moieties that are bonded through a carbon atom and that do not contain acid functionality such as carboxylic or sulfonic), and combinations thereof; and wherein any two or more of R1, R2, R3, R4, and R5 optionally can be bonded together to form a ring structure, generally, a five-, six-, or seven-membered ring, typically a five- or six-membered ring, more typically a six-membered ring. The organic and heteroorganic groups generally have from 1 to about 20 carbon atoms, in some embodiments, from 1 to about 10 carbon atoms, or even, from 1 to about 6 carbon atoms. Generally, R5 is not hydrogen.
Photoactivatable compositions that can generate guanidines comprising at least one ring structure (that is, cyclic guanidines) are desirable. Photoactivatable compositions that can generate cyclic guanidines comprising two ring structures (that is, bicyclic guanidines) are even more desirable.
Representative examples of useful photoactivatable compositions include those that can generate guanidine compounds such as 1-methylguanidine, 1-n-butylguanidine, 1,1-dimethylguanidine, 1,1-diethylguanidine, 1,1,2-trimethylguanidine, 1,2,3-trimethylguanidine, 1,3-diphenylguanidine, 1,1,2,3,3-pentamethylguanidine, 2-ethyl-1,1,3,3-tetramethylguanidine, 1,1,3,3-tetramethyl-2-n-propylguanidine, 1,1,3,3-tetramethyl-2-isopropylguanidine, 2-n-butyl-1,1,3,3-tetramethylguanidine, 2-tert-butyl-1,1,3,3-tetramethylguanidine, 1,2,3-tricyclohexylguanidine, TBD (that is, 1,5,7-triazabicyclo[4.4.0]dec-5-ene), MTBD (that is, 7-methyl-1,5,7-triazabicyclo[4.4.0]dec-5-ene), 7-ethyl-1,5,7-triazabicyclo[4.4.0]dec-5-ene, 7-n-propyl-1,5,7-triazabicyclo[4.4.0]dec-5-ene, 7-isopropyl-1,5,7-triazabicyclo[4.4.0]dec-5-ene, 7-n-butyl-1,5,7-triazabicyclo[4.4.0]dec-5-ene, 7-isobutyl-1,5,7-triazabicyclo[4.4.0]dec-5-ene, 7-tert-butyl-1,5,7-triazabicyclo[4.4.0]dec-5-ene, 7-cyclohexyl-1,5,7-triazabicyclo[4.4.0]dec-5-ene, 7-n-octyl-1,5,7-triazabicyclo[4.4.0]dec-5-ene, 7-2-ethylhexyl-1,5,7-triazabicyclo[4.4.0]dec-5-ene, 7-decyl-1,5,7-triazabicyclo[4.4.0]dec-5-ene, biguanide, 1-methylbiguanide, 1-n-butylbiguanide, 1-(2-ethylhexyl)biguanide, 1-n-octadecylbiguanide, 1,1-dimethylbiguanide, 1,1-diethylbiguanide, 1-cyclohexylbiguanide, 1-allylbiguanide, 1-n-butyl-N2-ethylbiguanide, 1,1′-ethylenebisguanide, 1-[3-(diethylamino)propyl]biguanide, 1-[3-(dibutylamino)propyl]biguanide, N′,N″-dihexyl-3,12-diimino-2,4,11,13-tetraazatetradecanediamidine, and the like, and combinations thereof. Suitable photoactivatable compositions include those that can generate guanidines such as TBD (that is, 1,5,7-triazabicyclo[4.4.0]dec-5-ene), MTBD (that is, 7-methyl-1,5,7-triazabicyclo[4.4.0]dec-5-ene), 2-tert-butyl-1,1,3,3-tetramethylguanidine, and combinations thereof. Particularly suitable photoactivatable compositions include those that can generate TBD, MTBD, and combinations thereof.
If desired, photoactivatable compositions that can generate amidines and/or guanidines exhibiting a pH value lower than 13.4 when measured using, for example, a pH meter.
Useful photoactivatable compositions further include those that, upon exposure to radiation, generate phosphazenes that can be represented by the following general formula:
wherein R1, R2, R3, R4, R5, R6, and R7 are each independently selected from hydrogen, monovalent organic groups, monovalent heteroorganic groups (for example, comprising nitrogen, oxygen, phosphorus, or sulfur in the form of groups or moieties that are bonded through a carbon atom and that do not contain acid functionality such as carboxylic or sulfonic), and combinations thereof; and wherein any two or more of R1, R2, R3, R4, R5, R6, and R7 optionally can be bonded together to form a ring, generally, a five-, six-, or seven-membered ring, typically a five- or six-membered ring, more typically a six-membered ring. The organic and heteroorganic groups generally have from 1 to about 20 carbon atoms, in some embodiments, from 1 to about 10 carbon atoms, or even, from 1 to about 6 carbon atoms. Generally, R7 is not hydrogen.
Representative examples of useful photoactivatable compositions include those that can generate phosphazene compounds such as
and the like, and combinations thereof. Suitable photoactivatable compositions include those that can generate phosphazenes such as 2-tert-butylimino-2-diethylamino-1,3-dimethylperhydro-1,3,2-diazaphosphorine, phosphazene base P 1 -t-Bu-tris(tetramethylene), phosphazene base P 4 -t-Bu, and combinations thereof.
Useful photoactivatable compositions also further include those that, upon exposure to radiation, generate proazaphosphatrane bases (Verkade's bases) that can be represented by the following general formula:
wherein R1, R2, and R3 are each independently selected from hydrogen, monovalent organic groups, monovalent heteroorganic groups (for example, comprising nitrogen, oxygen, phosphorus, or sulfur in the form of groups or moieties that are bonded through a carbon atom and that do not contain acid functionality such as carboxylic or sulfonic), and combinations thereof (less preferably hydrogen). The organic and heteroorganic groups generally have from 1 to about 20 carbon atoms, in some embodiments, from 1 to about 10 carbon atoms, or even, from 1 to about 6 carbon atoms.
Representative examples of useful photoactivatable compositions include those that can generate proazaphosphatrane compounds such as
and the like, and combinations thereof. Suitable photoactivatable compositions include those that can generate 2,8,9-triisopropyl-2,5,8,9-tetraaza-1-phosphabicyclo[3.3.3]undecane.
Suitable photoactivatable compositions for use in generating the above-described bases are known. For example, salts that can generate amidine or guanidine bases upon thermal activation (for example, at elevated temperatures or upon exposure to infrared radiation) are described in U.S. Pat. No. 5,219,958 (Noomen et al.). A quaternary ammonium salt (namely, 8-(4′-benzoylphenylmethyl)-8-azania-1-aza-bicyclo[5.4.0]undec-7-ene benzo[o]mate) that generates DBU upon irradiation has been described by K. Suyama et al., Journal of Photopolymer Science and Technology 19(1), 81 (2006). U.S. Pat. No. 6,124,371 (Stanssens et al.) describes photolabile compounds of the structural formula Z-A (wherein Z is a photolabile group, A is a strong base, and Z is covalently bound to A) that can liberate amidine or guanidine bases upon irradiation (for example, ultraviolet light, electron beam, infrared, or laser irradiation).
U.S. Pat. No. 6,277,986 (Hall-Goule et al.) describes α-amino ketones (comprising an aromatic or heteroaromatic radical that is capable of absorbing light in the wavelength range of 200 to 650 nanometers (nm)) from which amidine bases can be liberated upon irradiation (with visible or ultraviolet light). U.S. Pat. No. 6,551,761 (Hall-Goule et al.) describes photoactivatable nitrogen-containing salts including tetraaryl- and triarylalkylborate salts of, for example, α-amidinium ketones. The photoactivatable salts can release amidine, guanidine, or phosphazene (and apparently, by extension, proazaphosphatrane) bases upon exposure to visible or ultraviolet light.
Particularly suitable photoactivatable compositions for use in the curable composition of this disclosure include those described in U.S. Pat. No. 7,538,104 (Baudin et al.). The compositions comprise at least one 1,3-diamine compound that is substituted on at least one nitrogen atom by at least one aralkyl radical. The aralkyl radical preferably comprises at least one aromatic or heteroaromatic radical that absorbs light in the wavelength range of 200 nm to 650 nm. Absorption of the light results in a photoelimination that leads to the generation of an amidine or guanidine.
A desirable class of such photoactivatable compositions comprises at least one 1,3-diamine compound selected from those that are represented by the formula in-line-formulae description="In-line Formulae" end="lead"? N(R 7 )(R 6 )—CH(R 5 )—N(R 4 )—C(R 1 )(R 2 )(R 3 )  (VI) in-line-formulae description="In-line Formulae" end="tail"? wherein R 1 is selected from aromatic radicals, heteroaromatic radicals, and combinations thereof that absorb light in the wavelength range from 200 nm to 650 nm and that are unsubstituted or substituted one or more times by at least one monovalent group selected from C 1 -C 18 alkyl, C 2 -C 18 alkenyl, C 2 -C 18 alkynyl, C 1 -C 18 haloalkyl, —NO 2 , —NR 10 R 11 , —CN, —OR 12 , —SR 12 , —C(O)R 13 , —C(O)OR 14 , halogen, groups of the formula N(R 7 )(R 6 )—CH(R 5 )—N(R 4 )—C(R 2 )(R 3 )— where R 2 -R 7 are as defined for Formula VI, and combinations thereof, and that upon said absorption bring about a photoelimination that generates an amidine or guanidine; R 2 and R 3 are each independently selected from hydrogen, C 1 -C 18 alkyl, phenyl, substituted phenyl (that is, substituted one or more times by at least one monovalent group selected from C 1 -C 18 alkyl, —CN, —OR 12 , —SR 12 , halogen, C 1 -C 18 haloalkyl, and combinations thereof), and combinations thereof; R 5 is selected from C 1 -C 18 alkyl, —NR 8 R 9 , and combinations thereof; R 4 , R 6 , R 7 , R 5 , R 9 , R 10 and R 11 are each independently selected from hydrogen, C 1 -C 18 alkyl, and combinations thereof; or R 4 and R 6 together form a C 2 -C 12 alkylene bridge that is unsubstituted or is substituted by one or more monovalent groups selected from C 1 -C 4 alkyl radicals and combinations thereof; or R 5 and R 7 , independently of R 4 and R 6 , together form a C 2 -C 12 alkylene bridge that is unsubstituted or is substituted by one or more monovalent groups selected from C 1 -C 4 alkyl radicals and combinations thereof; or, if R 5 is —NR 8 R 9 , then R 7 and R 9 together form a C 2 -C 12 alkylene bridge that is unsubstituted or is substituted by one or more monovalent groups selected from C 1 -C 4 alkyl radicals and combinations thereof; R 12 and R 13 are each independently selected from hydrogen, C 1 -C 19 alkyl, and combinations thereof; and R 14 is selected from C 1 -C 19 alkyl and combinations thereof.
The alkyl and haloalkyl groups can be linear or branched and, preferably, contain 1 to about 12 carbon atoms, in some embodiments 1 to about 6 carbon atoms. Halogen atoms include chlorine, fluorine, and/or bromine, generally chlorine and/or fluorine. The alkenyl groups can be linear or branched and, typically contain 2 to about 12 carbon atoms, more typically, 2 to about 6 carbon atoms. The alkynyl groups can be linear or branched and, typically contain 2 to about 12 carbon atoms, more typically, 2 to about 6 carbon atoms.
Suitable 1,3-diamine compounds of Formula VI include those wherein R 1 is selected from substituted and unsubstituted phenyl, naphthyl, phenanthryl, anthryl, pyrenyl, 5,6,7,8-tetrahydro-2-naphthyl, 5,6,7,8-tetrahydro-1-naphthyl, thienyl, benzo[b]thienyl, naphtho[2,3-b]thienyl, thianthrenyl, anthraquinonyl, dibenzofuryl, chromenyl, xanthenyl, thioxanthyl, phenoxathiinyl, pyrrolyl, imidazolyl, pyrazolyl, pyrazinyl, pyrimidinyl, pyridazinyl, indolizinyl, isoindolyl, indolyl, indazolyl, purinyl, quinolizinyl, isoquinolyl, quinolyl, phthalazinyl, naphthyridinyl, quinoxalinyl, quinazolinyl, cinnolinyl, pteridinyl, carbazolyl, β-carbolinyl, phenanthridinyl, acridinyl, perimidinyl, phenanthrolinyl, phenazinyl, isothiazolyl, phenothiazinyl, isoxazolyl, furazanyl, terphenyl, stilbenzyl, fluorenyl, phenoxazinyl, and combinations thereof, these radicals being unsubstituted or substituted one or more times by C 1 -C 18 alkyl, C 2 -C 18 alkenyl, C 2 -C 18 alkynyl, C 1 -C 18 haloalkyl, —NO 2 , —NR 10 R 11 , —CN, —OR 12 , —SR 12 , —C(O)R 13 , —C(O)OR 14 , halogen, a radical of the formula N(R 7 )(R 6 )—CH(R 5 )—N(R 4 )—C(R 2 )(R 3 )—, or a combination thereof, where R 2 -R 7 and R 10 -R 14 are as defined for Formula VI, or R 1 is a substituted or unsubstituted biphenylyl radical, wherein each phenyl group is independently substituted with from zero to three (preferably, zero or one) substituents selected from C 1 -C 18 alkyl, C 2 -C 18 alkenyl, —OH, —CN, —OR 10 , —SR 10 , halogen, radicals of the formula N(R 7 )(R 6 )—CH(R 5 )—N(R 4 )—C(R 2 )(R 3 )—, and combinations thereof, where R 2 -R 7 and R 10 -R 14 are as defined for Formula VI.
