Repository: aishwaryajadhav/Chemical-Patent-Reaction-Extraction

File: data/eval_patent_texts/dow/US10377871-20190813.txt (part 1 of 2)
TITLE
Flame-retardant composition and process for a flexible open-cell polyurethane foam
ABSTRACT
A flame retardant composition for producing a resulting polyurethane foam, a flame retardant process for producing a resulting polyurethane foam, and a resulting polyurethane foam produced by a flame retardant process are described. The resulting polyurethane foam meets the Federal Railroad Administration, National Fire Protection Association, and Federal Transit Administration fire performance testing criteria for cushioning applications in railway, bus, and van industries.
CROSS-REFERENCE TO RELATED APPLICATIONS
This application is a divisional of U.S. Non-Provisional Patent Application, entitled “FLAME RETARDANT COMPOSITION AND PROCESS FOR A FLEXIBLE OPEN-CELL POLYURETHANE FOAM,” having Ser. No. 13/780,491, filed on Feb. 28, 2013, which itself is a continuation-in-part of U.S. Non-Provisional Patent Application, entitled “FLAME-RETARDANT COMPOSITION AND PROCESS FOR A POLYURETHANE FOAM” having Ser. No. 12/556,556, filed Sep. 9, 2009 which claims the benefit of an earlier-filed U.S. Provisional Patent Application, entitled “FLAME-RETARDANT COMPOSITION AND PROCESS FOR A POLYURETHANE FOAM” having Ser. No. 61/095,602, filed Sep. 9, 2008, all of said U.S. Non-Provisional Patent Applications and said U.S. Provisional Patent Application hereby fully incorporated by reference.
DETAILED DESCRIPTION
1. Definitions
The following terms are generally defined as follows for the purpose of this disclosure:
“ASTM” means the American Society for Testing and Materials. As used herein, ASTM refers to standards relating to polyurethane foam. The ASTM standards as referenced herein and are incorporated by reference herein.
“ASTM D 3574” means the Standard Test Methods for Flexible Cellular Materials—Slab, Bonded, and Molded Urethane Foams. ASTM D 3574 is incorporated by reference herein.
“ASTM D 3675” means the Standard Test Method for Surface Flammability of Flexible Cellular Materials Using a Radiant Heat Energy Source. ASTM D 3675 is incorporated by reference herein. Testing under ASTM D 3675 is generally referred to as flame spread testing.
“ASTM E 662” means the Standard Test Method for Specific Optical Density of Smoke Generated by Solid Materials. ASTM E 662 is incorporated by reference herein. Testing under ASTM E 662 is generally referred to as smoke density testing and generally occurs with flaming mode (i.e., when material is ignited) and non-flaming mode (i.e., when material is smoldering).
“ASTM E 1354” means the Standard Test Method for Heat and Visible Smoke Release Rates for Materials and Products Using an Oxygen Consumption calorimeter. ASTM E 1354 is incorporated by reference herein.
“ASTM E 1474” means the Standard Test Method for Determining the Heat Release Rate of Upholstered Furniture and Mattress Components or Composites Using a Bench Scale Oxygen Consumption calorimeter. ASTM E 1474 is incorporated by reference herein.
“NFPA 130” means the NFPA 130 Standard for Fixed Guideway Transit and Passenger Rail Systems. NFPA 130 is incorporated by reference herein.
“Federal Standard 191A, Method 5830” means Federal Standard 191A, Method 5830 which is entitled “Leaching Resistance of Cloth; Standard Method” (Jul. 20, 1978).
“C.F.R.” means the Code of Federal Regulations.
“F.R.” means the Federal Register.
“Flame retardant agent” comprises expandable graphite, ammonium polyphosphate, and at least one organophosphorus flame retardant.
“Expandable graphite” means heat-expandable graphite in the form of flakes.
“Ammonium polyphosphate” generally refers to standard ammonium polyphosophate and microencapsulated ammonium polyphosphate.
“Standard ammonium polyphosphate” means ammonium polyphosphate which has not been treated for moisture sensitive applications.
“Microencapsulated ammonium polyphosphate” means ammonium polyphosphate which has been treated for moisture sensitive applications.
“Functionality” means the number of reactive sites for a moiety in a chemical compound.
“Organophosphorus flame retardant” means a reactive phosphorous polyol that has reactive hydrogen atoms with a functionality from about 2 to about 8 and a hydroxyl number from about 50 to about 2000.
“Fire performance” means the performance of resulting polyurethane foam which is used for as a cushioning application material under testing criteria by the FRA (passenger cars and locomotive cabs), FTA (transit bus and van materials), and NFPA (fixed guideway transit and passenger rail systems) for these respective uses as indicated.
“Flame Spread Index” is also known as Radiant Panel Index or 1, as per ASTM D 3675 which is incorporated by reference herein. Flame Spread Index is defined as product of the flame spread factor (F s ) and the heat evolution factor (Q) where l s =F s ×Q.
“Flaming dripping” means periodic dripping of flaming material from the site of material burning or material installation as per 67 F.R. 122 (Jun. 25, 2002) (also published at 49 CFR 238.103 (2008), 58 F.R. 201, 54250-54254, and NFPA 130 Standard for Fixed Guideway Transit and Passenger Rail Systems (2007) which is incorporated by reference herein.
“Flaming running” means continuous flaming material leaving the site of material burning or material installation as per 67 F.R. 122 (Jun. 25, 2002) (also published at 49 CFR 238.103 (2008), 58 F.R. 201, 54250-54254, and NFPA 130 Standard for Fixed Guideway Transit and Passenger Rail Systems (2007) which is incorporated by reference herein. For the purposes herein, the term “material” refers to flexible open-cell polyurethane foam.
“Specific optical density of smoke” is measured under both flaming mode and non-flaming mode as D s and D max ) (corr) during testing in accordance with ASTM E 662 which is incorporated by reference herein. Specific optical density of smoke is also generally referred to as smoke density or smoke emission.
“Reduced heat release rate” means the reduction of heat release rate parameters when subjected to an oxygen consumption calorimeter testing using a cone calorimeter during testing in accordance with ASTM E 1354 and ASTM E 1474 which are incorporated by reference herein.
“FRA” means the Federal Railroad Administration.
“FTA” means the Federal Transit Administration.
“NFPA” means the National Fire Protection Association.
“Material” when used in connection with the testing criteria for FRA, FTA, and NFPA fire performance testing criteria means the resulting polyurethane foam.
“Fly ash formation” means flying expandable graphite ash in the air which generally occurs during the combustion of polyurethane foam comprising expandable graphite.
“Intumescent char layer” means a solid, swollen char layer that acts as a barrier to burning of the polyurethane foam and which protects the interior layers of the polyurethane foam when the polyurethane foam is exposed to an ignition source.
“MDI” means diphenylmethane diisocyanate which is also known as methylene diphenyl diisocyanate.
“PMDI” means a polymeric diphenylmethane diisocyanate which is a 2,4′ rich polymeric MDI.
“TDI” means toluene diisocyanate in the form of 2,4- and 2,6-isomers in the ratio of 80:20 or 65:35.
“H 12 MDI” means dicyclohexylmethane-4,4′-diisocyanate.
“HDI” means hexamethylene diisocyanate.
“Polyisocyanate” means an organic polyisocyanate wherein the organic component is aliphatic, aromatic, or cycloaliphatic. The polyisocyanate has a plurality of isocyanate groups.
“IFD” means indentation force deflection which is measured during testing in accordance with ASTM D 3574 which is incorporated by reference herein.
The “isocyanate index” means the actual amount of polyisocyanate used divided by the theoretically required stoichiometric amount of free isocyanate moiety required to react with the active hydrogen moiety multiplied by one hundred. For example, an isocyanate index of 100 means that the ratio of the isocyanate moiety of the polyisocyanate to the active hydrogen moiety is 1.0.
A “foaming agent” comprises at least one blowing agent, at least one surface active agent, and at least one catalyst, and, optionally, at least one crosslinker.
A “blowing agent” means either a primary blowing agent or an auxiliary blowing agent as defined herein.
A “primary blowing agent” means water which is used as a blowing agent.
An “auxiliary blowing agent” produces gases to expand the polyurethane foam and make it softer or lighter.
A “surface active agent” is a surfactant that regulates the cell size and structure of the resulting polyurethane foam. The surface active agent enhances miscibility of the polyoxyalkylene polyether polyol, organic polyisocyanate, and foaming agent through emulsification and facilitates the production of the resulting polyurethane foam by lowering the surface tension of the ingredients.
A “catalyst” regulates the reaction for producing the resulting polyurethane foam.
An “isocyanate” means the functional group of —N═C=0.
A “polyisocyanate” means an organic polyisocyanate compound which has a plurality of isocyanate groups.
A “polyol” generally means a polyoxyalkylene polyether polyol comprising a plurality of hydroxyl end groups with active hydrogen atoms with a molecular weight in the range from about 1,000 to about 8,000 and with reactive hydrogens having a functionality of from about 2 to about 8 and a hydroxyl number of from about 20 to about 75.
A “system polyol” means a blend of polyoxyalkylene polyether polyols with a foaming agent.
A “crosslinker” means an agent used to facilitate the linking of the polyoxyalkylene polyether polyol with the polyisocyanate. The crosslinker is a difunctional or trifunctional compound having average molecular weights from about 20 to about 400.
A “foam” generally means a flexible open-cell polyurethane foam.
A “polyurethane foam” generally means a flexible open-cell polyurethane foam.
A “flexible polyurethane foam” generally means a flexible open-cell polyurethane foam.
A “molded foam” is a flexible open-cell polyurethane foam which is in molded form.
A “slabstock foam” or “slabstock” is a flexible open-cell polyurethane foam which is in slabstock form.
A “resulting polyurethane foam” means a polyurethane foam which is produced by a process which comprises reacting at least one polyoxyalkylene polyether polyol, at least one organic polyisocyanate, and at least one foaming agent and further in the presence of at least one flame retardant agent.
A “viscoelastic foam” means a slow recovery foam. When a weighted object is positioned on viscoelastic foam, the foam progressively conforms to the shape of the object. After the weight is removed, the viscoelastic foam slowly reassumes its initial shape, hence exhibiting a slow recovery.
1. Compositions
A. Flame Retardant Agent
In a general embodiment, a flame retardant agent for a resulting polyurethane foam comprises expandable graphite, at least one ammonium polyphosphate, and, at least one organophosphorus flame retardant. In another related general embodiment, the resulting polyurethane foam which is comprised of the flame retardant agent has a flame spread index (l s ) of less than or equal to 25 during testing in accordance with ASTM D 3675. In yet another related general embodiment, the specific optical density of smoke value (D s ) of the resulting polyurethane foam during testing in accordance with ASTM E 662 is less than or equal to 100 for flaming mode and non-flaming mode at 1.5 minutes. In still another related embodiment, the specific optical density of smoke value (D s ) of the resulting polyurethane foam during testing in accordance with ASTM E 662 is less than or equal to 175 under flaming mode and non-flaming mode at 4.0 minutes (note: this also satisfies the FTA testing criteria wherein the specific optical density of smoke value (D s ) of the resulting polyurethane foam during testing in accordance with ASTM E 662 is less than or equal to 200 under flaming mode and non-flaming mode at 4.0 minutes).
In yet another general embodiment, because the organophosphorus flame retardant in the flame retardant agent is chemically bound and the expandable graphite and ammonium polyphosphate are physically bound to the polyurethane matrix, these constituents which comprise the flame retardant agent cannot evaporate or otherwise migrate out of the resulting polyurethane foam.
In testing, the resulting polyurethane foam produced satisfactory fire performance results which meet the testing criteria of the FRA, FTA, and NFPA.
In an embodiment, expandable graphite has a flake size of from about 0.044 mm (about 44 microns) to about 2.0 mm (about 2000 microns). In another related embodiment, the expandable graphite is generally used and in an amount of from about 20 to about 40 parts by weight per 100 parts by weight of the polyoxyalkylene polyether polyol. In yet another related embodiment, the expandable graphite is used in an amount of from about 30 to about 40 parts by weight per 100 parts by weight of the polyoxyalkylene polyether polyol. In still another related embodiment, expandable graphite is used in an amount of about 35 parts by weight per 100 parts by weight of the polyoxyalkylene polyether polyol.
In an embodiment, the ammonium polyphosphate is a standard ammonium polyphosphate or a microencapsulated ammonium polyphosphate. In another related embodiment, the ammonium polyphosphate is used in an amount from about 10 parts by weight to about 30 parts by weight per 100 parts by weight of the polyoxyalkylene polyether polyol. In yet another alternate related embodiment, the ammonium polyphosphate is used in an amount of from about 12 to about 25 parts by weight per 100 parts by weight of the polyoxyalkylene polyether polyol. In still yet another alternate related embodiment, ammonium polyphosphate is used in an amount of about 18 parts by weight per 100 parts by weight of the polyoxyalkylene polyether polyol.
Examples of standard ammonium phosphate include, but are not limited to, Exolit® AP 422 from Clariant Corporation. Examples of microencapsulated ammonium polyphosphate include, but are not limited to, Exolit® AP 462 from Clariant Corporation.
In an embodiment, the organophosphorus flame retardant of the flame retardant agent is comprised of at least one reactive phosphorus polyol. In a related embodiment, the organophosphorus flame retardant is used in the amount of from about 20 parts to about 40 parts by weight per 100 parts by weight of the polyoxyalkylene polyether polyol. In yet another related embodiment, the organophosphorus flame retardant is used in an amount of from about 22 to about 30 parts by weight per 100 parts by weight of the polyoxyalkylene polyether polyol. In still another related embodiment, organophosphorus flame retardant is used in an amount of about 25 parts by weight per 100 parts by weight of the polyoxyalkylene polyether polyol. Examples of reactive phosphorus polyols include, but are not limited to, Exolit® OP 550 (hydroxyl number: max 170 mg KOH/g) and Exolit® OP 560 (hydroxyl number: 300-500 mg KOH/g) from Clariant Corporation.
B. Flame Retardant Composition
In a general embodiment, a flame retardant composition for producing a resulting polyurethane foam comprises at least one polyoxyalkylene polyether polyol, at least one organic polyisocyanate, and at least one foaming agent and at least one flame retardant agent.
In another general embodiment, when the flame retardant agent has been added to the polyoxyalkylene polyether polyol, organic polyisocyanate, and foaming agent to produce a resulting polyurethane foam, the resulting polyurethane foam is more difficult to ignite and the foam will burn less rapidly or lose less weight when ignited due to an intumescent char layer which is formed. Fly ash formation is not observed when the resulting polyurethane foam is ignited. Random orientation of expandable graphite flakes occur throughout the foam matrix of the resulting polyurethane foam, including, but not limited to, occupying cell ribs, and do not affect the serviceability of the resulting polyurethane foam, including with respect to fire performance and meeting the FTA, FRA, and NFPA testing criteria. Testing of the resulting polyurethane foam is further described herein.
In an embodiment, the flame retardant composition does not include an anti-settling agent. Examples of anti-settling agents include fatty acid ester and/or amide. Examples of fatty acid esters include, but are not limited to, castor oil derivatives such as hydrogenated castor oil.
In another general embodiment, different kinds of polyoxyalkylene polyether polyol and organic polyisocyanate are used in the flame retardant composition to form different kinds of flexible polyurethane foams. Examples of different kinds of polyurethane foams include resulting polyurethane foams that are molded and slabstock.
1. Polyoxyalkylene Polyether Polyol
In an embodiment, at least one polyoxyalkylene polyether polyol is used for producing the polyurethane foam. In another related embodiment, the polyoxyalkylene polyether polyol has a molecular weight of from about 1000 to about 8000. Examples of polyoxyalkylene polyether polyols include, but are not limited to, Arcol® R-3580 (a blend of polyoxyalkylene polyether polyols, polymer, acrylonitrile, and styrene) from Bayer MaterialScience LLC, Multranol® 3901 (a polyoxyalkylene polyether polyol specially modified with ethylene oxide with a functionality 3, typical hydroxyl number 28, typical molecular weight 6000) from Bayer MaterialScience LLC, Multranol® 9199 polyether polyol (a polyoxyalkylene polyether polyol specially modified with ethylene oxide with a functionality 3, typical hydroxyl number 37, typical molecular weight of 4525) from Bayer MaterialScience LLC, and Carp® GP 3008 (a polyoxyalkylene polyether polyol, hydroxyl number 56, molecular weight 3000) available from Carpenter Company. In an embodiment, a system polyol is used which includes a polyoxyalkylene polyether and a foaming agent, as defined above. Examples of system polyols include, but are not limited to, system polyols such as Specflex® NF 766 from Dow Chemical Corporation (a blend of polyoxyalkylene polyether polyols on the order of from about 60% to about 100% of the total composition), F 210-11 system polyol from Otto Bock Schaumsysteme GmbH/Otto Bock Polyurethane Technologies (a blend of polyoxyalkylene polyether polyols), LLC.
2. Organic Polyisocvanate
In another related embodiment, at least one organic polyisocyanate is used to produce a resulting polyurethane foam. In still another related embodiment, the amount of organic polyisocyanate used is calculated using an isocyanate index which is selected according to desired characteristics of the resulting polyurethane foam. In yet another related example, the isocyanate index of from about 70 to about 130. Examples of organic polyisocyanates include crude MDI (a polymeric MDI) which is available from Bayer MaterialScience LLC; Voralux® HE 150 polyisocyanate (comprised of approximately 75% MDI) which is available from the Dow Chemical Company; Mondur MRS-4 polyisocyanate (comprised of a 2,4′ rich PMDI) from Bayer MaterialScience LLC; 25 OBF 210-11 (comprised of a mixture of MDI and mixed isomers of 4,4′-MDI) which is available from Otto Bock Schaumsysteme GmbH/Otto Bock Polyurethane Technologies, LLC; PMDI which is available from Bayer MaterialScience LLC; TDI which is available from BASF Corporation; HDI which is available from Bayer MaterialScience LLC; and H 12 MDI which is available from Bayer MaterialScience LLC.
3. Foaming Agent
In a general embodiment, a foaming agent comprises at least one blowing agent, at least one surface active agent, at least one catalyst, and, optionally, at least one crosslinker for producing the resulting polyurethane foam. In another related embodiment, an effective amount of the foaming agent is used to produce the resulting polyurethane foam.
In an embodiment, the blowing agent comprises a primary blowing agent and, optionally, at least one auxiliary blowing agent. In a related embodiment, an effective amount of the primary blowing agent is used. In another related embodiment, the amount of primary blowing agent that is used ranges from about 0.5 to about 7 parts by weight, based on 100 parts by weight of the polyoxyalkylene polyether polyol. In still another related embodiment, the primary blowing agent is water.
In a related embodiment, an effective amount of auxiliary blowing agent is used. In yet another related embodiment, the amount of auxiliary blowing agent is about 5 parts by weight, based on 100 parts by weight of the polyoxyalkylene polyether polyol. In still another related embodiment, the auxiliary blowing agent is at least one gas or at least one low temperature boiling solvent which is inert toward the organic polyisocyanate and has a boiling point below 100° C. at normal atmospheric pressure. In yet another related embodiment, the gas is carbon dioxide is generated from the reaction between the primary blowing agent and the isocyanate moieties of the organic polyisocyanate. In still another related embodiment, the low temperature boiling solvent is selected from the group comprising methylene chloride, acetone, pentane, isopentane, and hydrofluorocarbons. In another related embodiment, Forane® 141b from ELF Atofina is used as an auxiliary blowing agent.
In an embodiment, the surface active agent is a surfactant which is used for regulating cell size and structure of the resulting polyurethane foam. In another related embodiment, the surface active agent is used in an effective amount. In yet another related embodiment, the surface active agent is used in the amount of from about 1 parts by weight to about 1.5 parts by weight, based on 100 parts by weight of the polyoxyalkylene polyether polyol. Examples of the surface active agent include, but are not limited to, Tegostab® B 8715 LF 2 available from Evonik Goldschmidt Corporation and DABCO® DC 5169 available from Air Products and Chemicals, Inc.
In an embodiment, at least one catalyst regulates the reaction for producing the resulting polyurethane foam. In a related embodiment, an effective amount of catalyst is used to produce the resulting polyurethane foam. In yet another related embodiment, the catalyst is an organometallic tin catalyst which is used in the amount of from about 0.05 to about 0.50 parts by weight, based on 100 parts by weight of the polyoxyalkylene polyether polyol. Examples of organometallic tin catalysts include, but are not limited to, DABCO® T-12 from Air Products and Chemicals, Inc.
In an embodiment, the catalyst is an amine catalyst which is used in an amount of from about 0.1 parts by weight to about 1.5 parts by weight, based on 100 parts by weight of the polyoxyalkylene polyether polyol. Examples of amine catalysts include, but are not limited to, DABCO® 33LV and DABCO® BL-11 from Air Products and Chemicals, Inc. In another embodiment, DABCO® 33LV is used in an amount of from about 0.25 parts by weight to about 1.5 parts by weight, based on 100 parts by weight of the polyoxyalkylene polyether polyol. In yet another embodiment, DABCO® BL-11 is used in an amount of from about 0.01 parts by weight to about 0.50 parts by weight, based on 100 parts by weight of the polyoxyalkylene polyether polyol.
In an embodiment, at least one crosslinker is used to facilitate the linking of the polyoxyalkylene polyether polyol with the organic polyisocyanate. In a related embodiment, an effective amount of crosslinker is used to produce the resulting polyurethane foam. In another related embodiment, the crosslinker is used in an amount of about 1 part by weight, based on 100 parts by weight of the polyoxyalkylene polyether polyol. Examples of crosslinkers include, but are not limited to, diethanolamine, triethanolamine, and butanediol.
2. Process for Producing a Resulting Polyurethane Foam
In a general embodiment, a process for producing a resulting polyurethane foam which comprises reacting at least one polyoxyalkylene polyether polyol, at least one organic polyisocyanate, and at least one foaming agent and further in the presence of at least one flame retardant agent. For the purposes herein, the embodiments relating to the polyoxyalkylene polyether polyol, organic polyisocyanate, foaming agent, and flame retardant agent are incorporated by reference herein.
In an embodiment, the process for producing a resulting polyurethane foam does not include reacting an anti-settling agent. Examples of anti-settling agents include fatty acid ester and/or amide. Examples of fatty acid esters include, but are not limited to, castor oil derivatives such as hydrogenated castor oil.
In a general embodiment for producing a resulting polyurethane foam in the form of a molded foam, at least one polyoxyalkylene polyether polyol is used. Examples of polyoxyalkylene polyether polyols include, but are not limited to, Specflex® NF 766 system polyol, F 210-11 system polyol, Arcol® R-3580, Multranol® 3901, and Multranol® 9199. In a related general embodiment, at least one polysiocyanate is used. Examples of organic polyisocyanate include, but are not limited to, Voralux® HE 150 and OBF 210-11.
In a general embodiment for producing a resulting polyurethane foam in the form of a slabstock foam, at least one polyoxyalkylene polyether polyol is used. Examples of polyoxyalkylene polyether polyols include Specflex® NF 766 system polyol, F 210-11 system polyol, Arcol® R-3580, Multranol® 3901, Multranol® 9199, and Carpol® GP 3008. In a related general embodiment, at least one organic polyisocyanate is used. Examples of organic polyisocyanate include, but are not limited to, Voralux® HE 150, OBF 210-11, TDI, and Mondur MRS-4.
In a general embodiment, the resulting polyurethane foam has a density of from about from about 2 pounds per cubic feet to about 30 pounds per cubic feet. In yet another embodiment, the polyurethane foam has a density of from about 3 pounds per cubic feet to about 15 pounds per cubic feet. In still another related embodiment, the polyurethane foam has a density of from about 4 pounds per cubic feet to about 10 pounds per cubic feet.
In a general embodiment, the resulting polyurethane foam is produced by a one-shot method, two-component system method, prepolymer method, or a variable pressure batch process, as described herein.
A. One-Shot Method
In an embodiment, the resulting polyurethane foam, whether molded or slabstock, is produced by a one-shot method. The polyoxyalkylene polyether polyol, organic polyisocyanate, and foaming agent are mixed in the further presence of at least one flame retardant agent and then extruded into a mold for a molded foam or extruded into a large box for a slabstock foam. In another embodiment, the resulting polyurethane foam is produced by feeding these ingredients separately into a mix head and then mixing the ingredients. In yet another embodiment, the resulting polyurethane foam is produced by feeding these ingredients in different stream combinations into a mix head and then mixing the ingredients.
i. Two-Component System Method
In a related embodiment, the resulting polyurethane foam, whether molded or slabstock, is produced by a commercially available two-component system polyol-organic polyisocyanate system. Commercially available “Component A” comprises the organic polyisocyanate and commercially available “Component B” comprises the polyoxyalkylene polyether polyol and foaming agent. Either Component A or Component B is mixed in the further presence of the flame retardant agent and then mixed with remaining Component A or B. This mixture is then discharged into a mold for molded foam or a large box for slabstock foam. In another related embodiment, the ingredients which comprise the flame retardant agent is added to Component A, Component B, or a combination of both.
B. Prepolymer Method
In an embodiment, the resulting polyurethane foam, whether molded or slabstock, is produced by a prepolymer method. A prepolymer is formed by reacting the organophosphorus flame retardant, the organic polyisocyanate, and a portion of a catalyst, to form a prepolymer. In a related embodiment, a component is produced by mixing the surface active agent, blowing agent, and remaining portion of the catalyst with ammonium polyphosphate, expandable graphite, and polyoxyalkylene polyether polyol. In a related embodiment, the catalyst is an organometallic tin catalyst. In still another related embodiment the prepolymer and the component are then reacted to produce the resulting polyurethane foam in the form of a molded or slabstock foam. In another related embodiment, a system polyol may be used in substitution for the polyoxyalkylene polyether polyol.
In an alternate embodiment, the resulting polyurethane foam, whether molded or slabstock, is produced by a prepolymer method. A prepolymer is formed by reacting the polyisocyanate with a portion of the polyoxyalkylene polyether polyol and a portion of a catalyst. In a related embodiment, a component is produced by mixing the remainder portion of the polyoxyalkylene polyether polyol, flame retardant agent, and remaining portion of the catalyst, surface active agent, and the blowing agent. In a related embodiment, the catalyst used in the foaming agent is an organometallic tin catalyst. In still another related embodiment the prepolymer and the component are then reacted to produce the resulting polyurethane foam in the form of molded or slabstock. In another related embodiment, a system polyol may be used in substitution for the polyoxyalkylene polyether polyol.
C. Variable Pressure Batch Process
In an embodiment, the resulting polyurethane foam in slabstock form is produced by using a variable pressure batch process. A portion of the polyoxyalkylene polyether polyol and polyisocyanate are mixed in the further presence of expandable graphite and ammonium polyphosphate and poured into a mixing pot. The remaining portion of the polyoxyalkylene polyether polyol, organophosphorus flame retardant, and foaming agent are then metered into the mixing pot and mixed. This mixture is then extruded into a large mold under variable vacuum and pressure settings (also referred to as a “variable pressure batch process”) to control the density and firmness of the resulting polyurethane foam.
In a related embodiment, a continuous production machine may also be used to produce the resulting polyurethane foam in continuous slabstock form. In another related embodiment, the ingredients of the flame retardant agent are added to the portion of the polyoxyalkylene polyether polyol, the remaining portion of the polyoxyalkylene polyether polyol, or a combination of both.
D. Examples of Resulting Polyurethane Foams
In a general embodiment, during testing, the resulting polyurethane foam produced satisfactory fire performance results which met the testing criteria of the FRA, FTA, and NFPA.
In an embodiment, the resulting polyurethane foam is a molded foam. Preheated aluminum molds are used in the production of the molded foam. In a related embodiment, the molded foam is in the form of a seat back, a seat bottom, or a seat armrest. In a related embodiment, the aluminum molds have dimensions of about 18 inch×18 inch×4 inch and 10 inch×9 inch×4.75 inch. In another related embodiment, the aluminum molds are preheated heated to a temperature range from about 135° F. to about 145° F. In yet another related embodiment, the flame retardant composition is added to preheated aluminum molds and then the resulting polyurethane foam was removed from the aluminum molds after about 6 to about 8 minutes.
In an embodiment, the resulting polyurethane foam is a slabstock foam. Preheated cardboard boxes at about 135° F. are used in the production of the slabstock foam. In a related embodiment, the cardboard boxes have dimensions of about 28 inch×36 inch×4 inch to make slabstock foam slabs for mattress construction. In another related embodiment, the polyoxyalkylene polyether polyol, organic polyisocyanate, and foaming agent and further in the presence of at least one flame retardant agent are mixed and then added to preheated cardboard boxes to obtain a resulting polyurethane foam. The resulting polyurethane foam was removed from the cardboard boxes after about 6 minutes to about 8 minutes. In testing, the resulting polyurethane foam produced satisfactory fire performance results which meet the testing criteria of the FRA, FTA, and NFPA.
3. Resulting Polyurethane Foam Produced by a Flame Retardant Process
In a general embodiment, a resulting polyurethane foam is produced by a flame retardant process comprising reacting at least one polyoxyalkylene polyether polyol, at least one organic polyisocyanate, and at least one foaming agent and further in the presence of at least one flame retardant agent. For the purposes herein, the embodiments relating to the polyoxyalkylene polyether polyol, organic polyisocyanate, foaming agent, and flame retardant agent are incorporated by reference herein.
In an embodiment, a resulting polyurethane foam which is produced by a flame retardant process does not include reacting an anti-settling agent. Examples of anti-settling agents include fatty acid ester and/or amide. Examples of fatty acid esters include, but are not limited to, castor oil derivatives such as hydrogenated castor oil.
In a general embodiment for a resulting polyurethane foam which is produced by a flame retardant process, wherein said resulting polyurethane foam is a molded foam and at least one polyoxyalkylene polyether polyol is used. Examples of polyoxyalkylene polyether polyols include, but are not limited to, Specflex® NF 766 system polyol, F 210-11 system polyol, Arcol® R-3580, Multranol® 3901, and Multranol® 9199. In a related general embodiment, at least one polysiocyanate is used. Examples of organic polyisocyanate include, but are not limited to, Voralux® HE 150 and OBF 210-11.
In a general embodiment for a resulting polyurethane foam which is produced by a flame retardant process, wherein said resulting polyurethane foam is a slabstock foam and at least one polyoxyalkylene polyether polyol is used. Examples of polyoxyalkylene polyether polyols include Specflex® NF 766 system polyol, F 210-11 system polyol, Arcol® R-3580, Multranol® 3901, Multranol® 9199, and Carpol® GP 3008. In a related general embodiment, at least one organic polyisocyanate is used. Examples of organic polyisocyanate include, but are not limited to, Voralux® HE 150, OBF 210-11, TDI, and Mondur MRS-4.
In a general embodiment, the resulting polyurethane foam has a density of from about from about 2 pounds per cubic feet to about 30 pounds per cubic feet. In yet another embodiment, the polyurethane foam has a density of from about 3 pounds per cubic feet to about 15 pounds per cubic feet. In still another related embodiment, the polyurethane foam has a density of from about 4 pounds per cubic feet to about 10 pounds per cubic feet.
In a general embodiment, the resulting polyurethane foam is produced by a one-shot method, two-component system method, prepolymer method, or a variable pressure batch process, as described herein.
A. One-Shot Method
In an embodiment, the resulting polyurethane foam, whether molded or slabstock, is produced by a one-shot method. The polyoxyalkylene polyether polyol, organic polyisocyanate, and foaming agent are mixed in the further presence of at least one flame retardant agent and then extruded into a mold for a molded foam or extruded into a large box for a slabstock foam. In another embodiment, the resulting polyurethane foam is produced by feeding these ingredients separately into a mix head and then mixing the ingredients. In yet another embodiment, the resulting polyurethane foam is produced by feeding these ingredients in different stream combinations into a mix head and then mixing the ingredients.
i. Two-Component System Method
In a related embodiment, the resulting polyurethane foam, whether molded or slabstock, is produced by a commercially available two-component system polyol-organic polyisocyanate system. Commercially available “Component A” comprises the organic polyisocyanate and commercially available “Component B” comprises the polyoxyalkylene polyether polyol and foaming agent. Either Component A or Component B is mixed in the further presence of the flame retardant agent and then mixed with remaining Component A or B. This mixture is then discharged into a mold for molded foam or a large box for slabstock foam. In another related embodiment, the ingredients which comprise the flame retardant agent is added to Component A, Component B, or a combination of both.
B. Prepolymer Method
In an embodiment, the resulting polyurethane foam, whether molded or slabstock, is produced by a prepolymer method. A prepolymer is formed by reacting the organophosphorus flame retardant, the organic polyisocyanate, and a portion of a catalyst, to form a prepolymer. In a related embodiment, a component is produced by mixing the surface active agent, blowing agent, and remaining portion of the catalyst with ammonium polyphosphate, expandable graphite, and polyoxyalkylene polyether polyol. In a related embodiment, the catalyst is an organometallic tin catalyst. In still another related embodiment the prepolymer and the component are then reacted to produce the resulting polyurethane foam in the form of a molded or slabstock foam. In another related embodiment, a system polyol may be used in substitution for the polyoxyalkylene polyether polyol.
In an alternate embodiment, the resulting polyurethane foam, whether molded or slabstock, is produced by a prepolymer method. A prepolymer is formed by reacting the polyisocyanate with a portion of the polyoxyalkylene polyether polyol and a portion of a catalyst. In a related embodiment, a component is produced by mixing the remainder portion of the polyoxyalkylene polyether polyol, flame retardant agent, and remaining portion of the catalyst, surface active agent, and the blowing agent. In a related embodiment, the catalyst used in the foaming agent is an organometallic tin catalyst. In still another related embodiment the prepolymer and the component are then reacted to produce the resulting polyurethane foam in the form of molded or slabstock. In another related embodiment, a system polyol may be used in substitution for the polyoxyalkylene polyether polyol.
C. Variable Pressure Batch Process
In an embodiment, the resulting polyurethane foam in slabstock form is produced by using a variable pressure batch process. A portion of the polyoxyalkylene polyether polyol and polyisocyanate are mixed in the further presence of expandable graphite and ammonium polyphosphate and poured into a mixing pot. The remaining portion of the polyoxyalkylene polyether polyol, organophosphorus flame retardant, and foaming agent are then metered into the mixing pot and mixed. This mixture is then extruded into a large mold under variable vacuum and pressure settings (also referred to as a “variable pressure batch process”) to control the density and firmness of the resulting polyurethane foam.
In a related embodiment, a continuous production machine may also be used to produce the resulting polyurethane foam in continuous slabstock form. In another related embodiment, the ingredients of the flame retardant agent are added to the portion of the polyoxyalkylene polyether polyol, the remaining portion of the polyoxyalkylene polyether polyol, or a combination of both.
D. Examples of Resulting Polyurethane Foams
In a general embodiment, during testing, the resulting polyurethane foam produced satisfactory fire performance results which met the testing criteria of the FRA, FTA, and NFPA.
