Repository: aishwaryajadhav/Chemical-Patent-Reaction-Extraction

File: data/eval_patent_texts/dow/US10457769-20191029.txt (part 1 of 4)
TITLE
Nitrogen-containing compounds suitable for use in the production of polyurethanes
ABSTRACT
The present invention relates to the use of nitrogenous compounds of formula (I) and/or corresponding quaternized and/or protonated compounds for production of polyurethanes, to compositions comprising said compounds and also to polyurethane systems, in particular polyurethane foams, obtained using said compounds.
This application is a national stage application under 35 U.S.C. § 371 of International Application No. PCT/EP2015/065828 filed 10 Jul. 2015, which claims priority to German Application No. 102014215388.3 filed 5 Aug. 2014, the disclosures of which are expressly incorporated herein by reference.
FIELD
The present invention resides in the field of nitrogenous compounds, amines in particular, and of polyisocyanate polyaddition products, polyurethanes in particular. The present invention relates in particular to the use of nitrogenous compounds of formula (I), corresponding to quaternized and/or protonated compounds, for production of polyurethanes, in particular polyurethane foams, to compositions comprising said compounds and also to polyurethane systems obtained using said compounds.
BACKGROUND
The use of tertiary amines in the manufacture of polyurethanes is known. A multiplicity of structurally different amines are employed therein as catalysts.
Polyurethanes for the purposes of the present invention are any reaction products between isocyanates, in particular polyisocyanates, and correspondingly isocyanate-reactive molecules. This also comprehends polyisocyanurates, polyureas and also allophanate-, biuret-, uretdione-, uretimine- or carbodiimide-containing isocyanate or polyisocyanate reaction products. The use of tertiary amines in the manufacture of polyisocyanate polyaddition products is preferable.
Polyurethane systems include, for example, polyurethane coatings, polyurethane adhesives, polyurethane sealants, polyurethane elastomers or foamed polyurethane materials, also known as polyurethane foams or PU foams.
Tertiary amines are particularly important in the manufacture of polyurethane foams because a delicate balance has to be achieved here between the “blowing reaction” (water reacts with isocyanate to form carbon dioxide as blowing gas) and the “gelling reaction” (polyols react with isocyanates to form urethanes, which leads to an increase in the molar mass and corresponding gelation) if a high-quality foam is to be obtained.
Polyurethane foams are cellular and/or microcellular polyurethane materials and are roughly subdividable into closed-cell or partly closed-cell rigid polyurethane foams and open-cell or partly open-cell flexible polyurethane foams. Rigid polyurethane foams are overwhelmingly used as insulating materials for example in refrigerator systems or in the thermal insulation of buildings. Flexible polyurethane foams are used in a multiplicity of technical applications in industry and the home, for example for soundproofing, for production of mattresses or for upholstery of furniture. The automotive industry is a particularly important market for various types of PU foams, such as conventional flexible foams based on ether or ester polyol, cold-cure flexible foams, hereinafter also known as cold-cure foams (frequently also as high-resilience (HR) foams), and rigid foams and also foams with properties that are between these classifications. The automotive industry may employ, for example, rigid foams as inner roof liners, ester foams as interior door trim and also for die-cut sun visors, and cold-cure and flexible foams for seating systems and mattresses.
Flexible foams may also be subdivided into cold-cure flexible foams and hot-cure flexible foams, as described for example in EP 2042534 A1, fully incorporated herein by reference.
There continues to be a need for further alternative catalysts, preferably nitrogenous catalysts, in particular alternative amines, suitable for production of polyurethanes and foamed polyurethane materials, preferably suitable for production of low-odor ageing-resistant polyurethane systems having low amine or other emissions, as for example of formaldehyde and/or dimethylformamide (DMF).
SUMMARY
The problem addressed by the present invention was therefore specifically that of providing an alternative catalyst for production of polyisocyanate reaction products, preferably polyurethanes, in particular foamed polyurethane materials which are preferably low-odor, ageing-resistant and/or free of emissions or at most having minimal amine or other emissions, as for example of formaldehyde and/or dimethylformamide (DMF).
The surprise finding was that compounds of formula (I) hereinbelow, the corresponding quaternized and/or protonated compounds solve this problem, i.e. not only the use of compounds of formula (I) but also the use of the corresponding protonated compounds but also the use of the corresponding quaternized compounds but also the use of corresponding mixtures each solve the recited problem.
DETAILED DESCRIPTION
The present invention accordingly provides for the use of one or more than one nitrogenous compound or corresponding quaternized and/or protonated compound in the manufacture of polyisocyanate polyaddition products, preferably polyurethanes, in particular foamed polyurethane materials, wherein this nitrogenous compound conforms to formula (I)
where n and m are the same or different and are independently from 1 to 12, in particular from 2 to 12, preferably from 2 to 6, more preferably 2 or 3, still more preferably 2,
R in each occurrence is the same or different and is hydrogen or an organic moiety of 1 to 30 carbon atoms, which may optionally be interrupted by one or more heteroatoms and/or substituted with one or more heteroatoms,
wherein R in each occurrence is the same or different and is preferably hydrogen or a linear or branched, saturated or unsaturated hydrocarbyl moiety of 1 to 30 carbon atoms which may optionally contain oxygen, nitrogen and/or halogen atoms,
wherein all R moieties are preferably hydrogen.
The expression “use of at least one nitrogenous compound or corresponding quaternized and/or protonated compound” is to be understood here and hereinbelow within the meaning of this invention as comprehending the use of the particular nitrogenous compound concerned but also the use of the corresponding protonated compounds but also the use of the corresponding quaternized compounds but also the use of corresponding mixtures.
The present invention uses the nitrogenous compounds of formula (I) and also correspondingly quaternized and/or protonated compounds and also mixtures thereof as catalysts for production of polyisocyanate reaction products, preferably polyurethanes, in particular foamed polyurethane materials, to catalyze not only the gelling but also the blowing reaction in the foaming process and also advantageously further isocyanate reactions as described hereinbelow.
Advantageously, moreover, the present invention reduces or avoids catalysis-based emissions in the manufacture of polyurethane systems, in particular polyurethane foams.
There is in particular an additional advantage to the invention in that the compounds used according to the invention—nitrogenous compounds of formula (I), the corresponding quaternized and/or protonated compounds and also mixtures thereof—are advantageously low-emission, preferably free with regard to typical undesirable emissions from the resulting polyurethane systems, in particular polyurethane foams, more preferably flexible polyurethane foams, viz. advantageously low-emission with regard to emissions of nitrogenous compounds, hereinafter also called amine emissions, advantageously low-emission with regard to emissions of dimethylformamide (DMF), and also advantageously low-emission with regard to aldehyde emissions, in particular with regard to formaldehyde emissions.
“Low-emission” with regard to amines is to be understood for the purposes of the present invention as meaning in particular that the polyurethane system, preferably the foamed polyurethane material, more preferably the flexible polyurethane foam, yet more preferably the hot-cure flexible polyurethane foam, preferably for production of mattresses and/or upholstered furniture, has an amine emission of ≥0 μg/m 3 and ≤40 μg/m 3 , preferably ≤10 μg/m 3 , more preferably ≤5 μg/m 3 , as determined by the DIN EN ISO 16000-9:2008-04 test chamber method, 24 hours after test chamber loading, and/or that the polyurethane system, preferably the foamed polyurethane material, in particular the flexible polyurethane foam, more preferably the cold-cure flexible polyurethane foam, preferably for production of polyurethanes for application in the automotive industry, in particular in automotive interiors, for example as roof liner, internal door trim, die-cut sun visors, steering wheels and/or seating systems, has an amine emission, hereinafter also called VOC emission or VOC value under VDA 278 (VOC=Volatile Organic Compounds), of ≥0 μg/g and ≤40 μg/g, preferably ≤10 μg/g, more preferably ≤5 μg/g, as determined by VDA 278 analytical method as of October 2011, “Thermodesorption analysis of organic emissions to characterize non-metallic motor vehicle materials” (30 minutes at 90° C.) and/or that the polyurethane system, in particular the flexible polyurethane foam, more preferably the cold-cure flexible polyurethane foam, preferably for production of polyurethanes for application in the automotive industry, in particular in automotive interiors, for example as roof liner, internal door trim, die-cut sun visors, steering wheels and/or seating systems, has an amine emission, hereinafter also called fog emission or fog value under VDA 278 (fog=sparingly volatile substances which easily condense at room temperature and contribute to fogging of the windscreen), of ≥0 μg/g and ≤40 μg/g, preferably ≤10 μg/g, more preferably ≤5 μg/g, as determined by VDA 278 analytical method as of October 2011 (60 minutes at 120° C.). VDA is the German Association of the Automotive Industry (www.vda.de). Depending on the use intended for the polyurethane systems, in particular the foamed polyurethane materials, an example being their application in the automotive industry, a vehicle manufacturer may specify limits for total emissions of volatile organic compounds (VOC tot and/or fog tot ), for example VOC tot ≤100 μg/g and/or fog tot ≤250 μg/g. It is accordingly all the more important that the amine contribution to total emission (VOC amine and/or fog amine ) be minimized. The methods of determination which were chosen for the purposes of the present invention are in accordance with DIN EN ISO 16000-9:2008-04 and VDA 278 and are detailed in the example part.
“Low-emission” with regard to emissions of dimethylformamide (DMF) is to be understood for the purposes of the present invention as meaning that the nitrogenous compounds of formula (I), (II), (III) and/or (IV) of the present invention and/or corresponding polyurethane systems, preferably foamed polyurethane materials, in particular flexible polyurethane foams, more preferably hot-cure flexible polyurethane foams, as obtained using the aforementioned compounds, have a DMF emission of ≥0 ppm and ≤5 ppm, preferably ≤1 ppm, more preferably ≤0.1 ppm. The present invention thus advantageously makes possible in particular the provision of flexible polyurethane foams—most specifically hot-cure flexible polyurethane foams—which are particularly low-emission with regard to emissions of dimethylformamide. “DMF emission” for the purposes of the present invention is not a subset of “amine emission”.
“Low-emission” with regard to emissions of aldehydes, in particular formaldehyde, is to be understood in the context of the present invention as meaning in particular that the polyurethane system, preferably the foamed polyurethane material, in particular the flexible polyurethane foam, meets the aldehyde emission, in particular formaldehyde emission, limits set by the foam manufacturers and the furniture industry in Europe and the U.S. in the voluntarily adopted “CertiPUR” programme, and/or that exchanging the conventional catalysts, in particular amines, particularly tertiary amines, containing one or more N-methyl or N,N-dimethyl groups, according to the prior art in the formulation of a corresponding polyurethane system for nitrogenous compounds to be used according to the present invention leads to an amelioration of aldehyde-based, in particular formaldehyde-based, emissions. The “CertiPUR” limit for formaldehyde emissions for example is 0.1 mg/m 3 in mattresses when measured using the ASTM Method D5116-97 Small Chamber Test with chamber conditioning for 16 hours. A person skilled in the art is aware of different analytical methods for determining aldehyde emissions. VDA 275, VDA 277 or else VDA 278 may be cited by way of example, as well as various chamber test methods. VDA is the German Association of the Automotive Industry (www.vda.de). “VDA 275” as of July 1994 provides a method of measurement for determining the aldehyde, especially formaldehyde, release by the modified bottle method, wherein the derivatizing reagent used for aldehydes, in addition to the typically used acetylacetone (via photometric detection), may also be 2,4-dinitrophenylhydrazine (2,4-DNP) (detection via HPLC after external calibration) in order that acetaldehyde and propionaldehyde may be better determined as well as formaldehyde. Both procedural versions of this VDA 275 are referenced in the context of this invention as preferred methods for determining aldehyde, in particular formaldehyde, emissions.
Advantageously, therefore, the present invention makes possible the provision of polyurethane systems, preferably foamed polyurethane materials, in particular flexible polyurethane foams, which are particularly low-emission with regard to emissions of nitrogenous compounds, hereinafter also referred to as amine emissions, even in relation to different requirements, and are preferably free of such emissions.
Advantageously, therefore, the present invention makes possible the provision of polyurethane systems, preferably foamed polyurethane materials, in particular flexible polyurethane foams, obtained using the aforementioned nitrogenous compounds, which are particularly low-emission with regard to emissions of dimethylformamide (DMF) even in relation to different requirements, and preferably are free of such emissions.
Advantageously, the present invention contributes to providing polyurethane systems, preferably foamed polyurethane materials, in particular flexible polyurethane foams, obtained using the aforementioned nitrogenous compounds, which are lower-emission with regard to emissions of aldehydes, in particular formaldehyde, even in relation to different requirements, than corresponding nitrogenous catalysts or corresponding polyurethane systems where instead of the nitrogenous compounds of the present invention it is conventional catalysts, in particular tertiary amines, containing one or more N-methyl or N,N-dimethyl groups, according to the prior art, that are used. This is because commercially available amines or PU systems comprising commercially available amines may otherwise—by reason of their industrial production for example—contain formaldehyde as an impurity, for example because formaldehyde or methanol were used as alkylating agents to produce the amine.
Advantageously, the present invention also contributes to the provision of low-odor polyurethane systems, preferably foamed polyurethane materials, in particular flexible polyurethane foams. Low-odor is to be understood here as meaning that the resulting polyurethane system has a very low level of product odor, in particular on using the nitrogenous compounds of the present invention as alternative catalysts to prior art catalysts, which is verifiable in particular through olfactory testing by a panel of olfactorily trained persons.
Advantageously, the present invention also contributes to improving the ageing characteristics, in particular the heat resistance and/or ageing resistance on heating (thermal ageing), of polyurethane systems, preferably foamed polyurethane materials, in particular flexible polyurethane foams. Such ageing phenomena are often closely linked to the choice of catalyst system for producing the polyurethane systems and generally lead to material fatigue. The nitrogenous compounds of the present invention advantageously provide an improvement in the heat resistance and/or durability of the corresponding polyurethane systems over polyurethane systems obtained using conventional catalysts according to the prior art. Advantageously, this effect is observable in particular on foamed polyurethane materials, preferably flexible slabstock foam, in particular as dry heat ageing to DIN EN ISO 2440/A1:2009-01, especially at a temperature of 70, 100, 120, 125 and/or 140° C. and an ageing time of 2, 4, 16, 22, 24, 48, 72 and/or 168 hours preferably at 2, 24 and/or 168 hours, when the foaming process is carried out using nitrogenous compounds according to formula (I) of the present invention as alternatives to structurally related catalysts according to the prior art.
Advantageously, the present invention also makes possible the provision of preferably discoloration-minimized polyurethane systems, in particular foamed polyurethane materials, preferably polyurethanes for application in the automotive industry, in particular in automotive interiors, for example as roof liners, interior door trim, die-cut sun visors, steering wheels and/or seating systems, in that the polyurethane systems provided by use of nitrogenous catalysts according to the present invention lead in particular to lower discolorations of plastics, in particular plastics covers, in automotive interiors than such polyurethane systems obtainable using conventional catalysts according to the prior art, in particular using amines that are not in accordance with the present invention. This can be shown in particular by means of a PVC discoloration test according to Volkswagen test method VW PV 3937, Amine Emissions by the Indicator Method.
Advantageously, the present invention makes possible a wider level of processing latitude in the manufacture of polyurethane systems, in particular semi-rigid polyurethane foams (open-cell rigid foams, for example for use as roof liner in automotive interiors). This means that, advantageously, larger variability in the use concentration of nitrogenous compounds according to the present invention is possible without adverse effect on the desired material-related properties, for example the open-cell content of the foam or of the density distribution across the foam slab, versus comparable prior art amine catalysts or prior art amine catalysts typically used for such applications. The result is an immense increase in user convenience.
Compounds of formula (I) may be quaternized using any reagent known to be useful as a quaternizing reagent. The quaternizing agents used are preferably alkylating agents, e.g. dimethyl sulphate, methyl chloride or benzyl chloride, more preferably methylating agents such as dimethyl sulphate in particular. Quaternization may similarly be affected with alkylene oxides, for example ethylene oxide, propylene oxide or butylene oxide, preferably with subsequent utilization with organic or inorganic acids.
Quaternized compounds of formula (I) may be singly or multiply quaternized. Preferably, the compounds of formula (I) are only singly quaternized. Singly quaternized compounds of formula (I) are preferably quaternized on a nitrogen atom which is part of a ring, preferably part of a pyrrolidine ring.
The compounds of formula (I) are convertible into the corresponding protonated compounds by reaction with organic or inorganic acids. These protonated compounds may be preferable, for example, when, for example, a slowed polyurethane reaction is to be achieved or when the reaction mixture is to have enhanced flow in use.
Useful organic acids include, for example, any hereinbelow recited organic acids, for example carboxylic acids having 1 to 36 carbon atoms (aromatic or aliphatic, linear or branched), for example formic acid, lactic acid, 2-ethylhexanoic acid, salicylic acid and neodecanoic acid, or else polymeric acids such as, for example, polyacrylic or polymethacrylic acids. Useful inorganic acids include, for example, phosphorus-based acids, sulphur-based acids or boron-based acids.
The use of compounds of formula (I) that are not quaternized or protonated is particularly preferable for the purposes of this invention, however.
The subject-matter of the invention is described hereinafter by way of example, without any intention of limiting the invention to these illustrative embodiments. Where ranges, general formulae or classes of compounds are indicated in what follows, they shall encompass not just the corresponding ranges or groups of compounds that are explicitly mentioned, but also all sub-ranges and sub-groups of compounds which are obtainable by extraction of individual values (ranges) or compounds. When documents are cited in the context of the present description, the contents thereof, particularly with regard to the subject-matter that forms the context in which the document has been cited, are considered in their entirety to form part of the disclosure-content of the present invention. Unless stated otherwise, percentages are FIGURES in percent by weight. When mean values are reported hereinafter, the values in question are weight averages, unless stated otherwise. When parameters which have been determined by measurement are reported hereinafter, they have been determined at a temperature of 25° C. and a pressure of 101 325 Pa, unless stated otherwise.
Polyurethane (PU) in the context of the present invention refers in particular to a product obtainable by reaction of polyisocyanates and polyols or more generally compounds having isocyanate-reactive groups. Further functional groups in addition to the polyurethane can also be formed in the reaction, examples being uretdiones, carbodiimides, isocyanurates, allophanates, biurets, ureas and/or uretimines. PU in the context of the present invention therefore subsumes not only polyurethane but also polyisocyanurate, polyureas and polyisocyanate reaction products comprising uretdione, carbodiimide, allophanate, biuret and uretimine groups. Polyurethane foam (PU foam) in the context of the present invention refers in particular to a product obtainable by reaction of polyisocyanates and polyols or more generally compounds having isocyanate-reactive groups. Further functional groups in addition to the polyurethane can also be formed in the reaction, examples being uretdiones, carbodiimides, isocyanurates, allophanates, biurets, ureas or uretimines. For the purposes of the present invention, the term PU foams therefore refers both to polyurethane foams (PUR foams) and to polyisocyanurate foams (PIR foams). Preferred polyurethane foams are flexible polyurethane foams, rigid polyurethane foams and integral polyurethane foams. Particular preference herein is given to conventional flexible polyurethane foams based on ether or ester polyol, high-resilience (HR) cold-cure polyurethane foams, viscoelastic polyurethane foams, semi-rigid polyurethane foams and rigid polyurethane foams, and also foams with properties between these classifications and used in the automotive industry.
In one preferred embodiment of the invention, use is made of at least one nitrogenous compound of formula (I) where n and m are each as defined above, while all R moieties are hydrogen, and the formula (I) nitrogenous compound used being in particular at least one compound conforming to formula (II)
Using at least one nitrogenous compound of formula (I), preferably of formula (II), where n and m are each from 2 to 6, in particular from 2 to 4, preferably 2 or 3, more preferably 2, more preferably at least one compound of formula (III)
this amounts to a further preferred embodiment of the invention. The compound of formula (III) provides particularly good results for the purposes of this invention.
It likewise amounts to a preferred embodiment of the invention to use at least one nitrogenous compound of formula (I) where 2 R moieties are each hydrogen and 2 R moieties (which may be the same or different, preferably the same) are each alkyl moieties of 1 to 6 C carbon atoms, preferably 2 nonadjacent R moieties are each hydrogen and 2 nonadjacent R moieties (which may be the same or different, preferably the same) are each alkyl moieties of 1 to 6 C carbon atoms,
in particular to use at least one nitrogenous compound of formula (I) conforming to formula (IV)
When the reference, in the context of this invention, is to at least one nitrogenous compound of formulae (I), (II), (III) and/or (IV), this comprehends the use of two or more different nitrogenous compounds of formulae (I), (II), (III) and/or (IV), e.g. the conjoint use of nitrogenous compounds of formulae (III) and (IV), and also the use of the corresponding protonated compounds and also the use of the corresponding quaternized compounds and also the use of corresponding mixtures of all aforementioned nitrogenous compounds of formulae (I), (II), (III) and/or (IV), and of corresponding protonated and/or quaternized compounds.
The above-described nitrogenous compounds according to formulae (I), (II), (III) and/or (IV) according to the invention are in principle obtainable via common methods of amine synthesis. A good overview of synthesis and derivatization of amines, for example with ethylene oxide and propylene oxide (alkoxylation), in particular also the synthesis of pyrrolidine, is described in the article “Amines, Aliphatic” in Ullmann's Encylopedia of Industrial Chemistry, Wiley-VCH, Weinheim, 2012, Vol. 2, pp. 647-698 (DOI: 10.1002/14356007.a02_001) and the literature references cited therein.
Preferred synthons for the purposes of the present invention are, in particular, polyols, preferably diols, in particular glycols, aminoalcohols, bischloroalkyl ethers and amino-bearing alkyl chlorides. Preferably used polyols are, for example, monoethylene glycol (MEG), trimethylene glycol, 1,2-propylene glycol and/or alkoxylation products of diols, preferably of monoethylene glycol (MEG) and 1,2-propylene glycol (PG), preferably derivatives such as, for example, diethylene glycol (DEG) or dipropylene glycol (DPG) which are known in the literature and are obtained by alkoxylation with ethylene oxide (EO) and propylene oxide (PO). Preferably used aminoalcohols are obtainable for example by reaction of ammonia or amines with epoxides (alkoxylation), preferably with ethylene oxide (EO) and/or propylene oxide (PO), by reaction of alcohols or polyols, preferably of diols, in particular of glycols, with acrylonitrile (Michael reaction) and subsequent hydrogenation, such as described for example in Catalysis Today, 1998, 44, 277-283, and/or by amination of alcohols or polyols, preferably of diols, in particular of glycols, with ammonia or amines by known methods, as described for example by Beller et al. in Chem. Asian J. 2007, 2, 403-410, by Milstein et al. in Angew. Chem. 2008, 120, 8789-8792, by Watson and Williams in Science 2010, Vol. 329, pp. 635-636 or by Borner et al. in ChemCatChem 2010, 2, 640-643. Polyols and aminoalcohols described herein exactly are all commercially available. Examples of bischloroalkyl ether are inter alia the commercially available 2-chloroethyl ether and bis(2-chloroisopropyl ether). Amino-bearing alkyl chlorides are obtainable for example by reaction of bischloroalkyl compounds with one equivalent of an amine, in particular with pyrrolidine (nucleophilic substitution).
The pyrrolidine groups present in all the compounds may be introduced either at the start or at the end, depending on the desired route of synthesis. It may be preferable to use pyrrolidine itself for this, for example by reaction of pyrrolidine with alkyl halides, in particular with alkyl chlorides (nucleophilic substitution), as described for example by Aitken et al. in Tetrahedron, 2002, Vol. 58, 29, pp. 5933-5940 and/or by Tijskens et al. in Journal of Organic Chemistry, 1995, Vol. 60, 26, pp. 8371-8374, and/or by reaction of pyrrolidine with bischloroalkyl ethers, and/or by reaction of pyrrolidine with epoxides (alkoxylation) or epoxy-bearing compounds, especially with ethylene oxide (EO) and/or propylene oxide (PO), as described for example by Reppe et al. in Justus Liebigs Annalen der Chemie, 1955, Vol. 596, p. 1149 or by Moffett et al. in Journal of Organic Chemistry, 1949, Vol. 14, pp. 862-866 and in Org. Synth. Coll., 1963, Vol. IV, p. 834ff, and/or by reaction of pyrrolidine with alcohols and/or polyols, preferably diols, in particular glycols, for example in a transition metal-catalysed mode as described by Jenner et al. in Journal of Organometallic Chemistry, 373 (1989), 343-352. The pyrrolidine function is further also introducible by reaction of 1,4-butanediol with primary amines, for example as again described by Jenner et al. in Journal of Organometallic Chemistry, 373 (1989), 343-352, and/or by reaction of 1,4-butanediol with ammonia and hydroxyl-bearing organic compounds, preferably polyols, in particular diols, preferably glycols such as monoethylene glycol (MEG) and/or diethylene glycol (DEG) and/or aminoalcohols, in particular comprising a primary hydroxyl function as described for example in DE 701825C. The preparation and performance testing of selected compounds of formula (I) according to the invention is illustratively described exactly in the example part.
The particularly preferred compound of formula (III) according to the present invention is obtainable, for example, in the manner of Williamson's ether synthesis by reacting 2-chloro-methyl ether with an excess of at least two equivalents of pyrrolidine, as described inter alia in the example part.
Alternatively, the particularly preferred compound of formula (III) is also obtainable for example by Williamson's ether synthesis from 1-(2-hydroxyethyl)pyrrolidine and 1-(2-chloroethyl)pyrrolidine or by amination of alcohols by reacting 2-(2-(pyrrolidin-1-yl)ethoxy)ethanol—obtainable by alkoxylating pyrrolidine with 2 equivalents of ethylene oxide (EO)—with ammonia and 1,4-butanediol, for example under heterogeneous transition metal catalysis, for example by use of Raney metals such as for example Raney cobalt or Raney nickel, or directly by the reaction of diethylene glycol (DEG) with pyrrolidine or alternatively a combination of ammonia and 1,4-butanediol. Depending on its method of making, the stringency of the choice of method and the number of purifying steps therein, a nitrogenous compound of formulae (I), (II), (III) and/or (IV), in particular of formula (III), may be in technical-grade quality, hereinafter also called technical-grade product mixtures, i.e. include for example intermediate and/or by-produced products as secondary constituents and/or further impurities, particularly comprising pyrrolidine, 1-(2-hydroxyethyl)pyrrolidine, 1-(2-chloroethyl)pyrrolidine, 2-(2-(pyrrolidin-1-yl)ethoxy)ethanol, 1,4-butanediol, monoethylene glycol (MEG), diethylene glycol (DEG), and/or monoethanolamine (MEA), namely in a combined amount of up to 95, preferably ≤70, particularly ≤30, preferably ≤10, more preferably ≤5 wt %. A lower limit may be located for example at ≥0 wt %, or for example at 0.1 wt %. Such technical-grade product mixtures are also usable in the context of this invention. Such technical-grade product mixtures, in addition to the nitrogenous compound of formula (I), may further comprise appreciable amounts of other constituents, for example by-products or intermediate products and also further impurities.
The use of technical-grade product mixtures, particularly the use of the aforementioned technical-grade product mixture, likewise corresponds to a preferred embodiment for the purposes of this invention.
Particularly a use according to the present invention wherein at least one nitrogenous compound of formulae (I), (II), (III) and/or (IV), preferably at least one compound of formulae (III) and/or (IV), particularly at least one compound of formula (III), is employed in the form of a technical-grade product mixture, particularly containing impurities and/or secondary constituents comprising pyrrolidine, 1-(2-hydroxyethyl)pyrrolidine, 1-(2-chloroethyl)pyrrolidine, 2-(2-(pyrrolidin-1-yl)ethoxy)ethanol, 1-(2-(pyrrolidin-1-yl)propoxy)propan-2-ol, 1,4-butanediol, monoethylene glycol (MEG), diethylene glycol (DEG), 1,2-propylene glycol (PG), dipropylene glycol (DEG) and/or monoethanolamine (MEA) in a combined amount of up to 95 wt %, preferably ≤70 wt %, particularly ≤30 wt %, preferably ≤10 wt %, more preferably ≤5 wt %, corresponds to a preferred embodiment for the purposes of this invention. A lower limit may be located for example at ≥0 wt %, or for example at 0.1 wt %.
A technical-grade product mixture that is preferably usable for the purposes of the invention comprises particularly the following proportions in wt %: ≥5%, in particular 20-95%, preferably 30-70% of the compound according to formula (III) and/or formula IV of the present invention, in particular according to formula (III), and also optionally ≥5%, in particular 20-95%, preferably 30-70% of 1-(2-hydroxyethyl)pyrrolidine, and also optionally ≥5%, in particular 20-95%, preferably 30-70% of 2-(2-(pyrrolidin-1-yl)ethoxy)ethanol and/or 1-(2-(pyrrolidin-1-yl)propoxy)propan-2-ol, and also optionally ≤95%, particularly 20-90%, preferably 30-80% of 1,4-butanediol, and also optionally ≤95%, particularly 20-90%, preferably 30-80% of monoethylene glycol (MEG) and/or ≤95%, in particular 20-90%, preferably 30-80% of diethylene glycol (DEG).
Such a preferred technical-grade product mixture is usable with great advantage in the processes and uses of the present invention and makes solving the stated problem possible.
Particularly the use of a technical-grade product mixture in the manner of the present invention wherein the technical-grade product mixture contains
(a) at least one nitrogenous compound of formulae (I), (II), (III) and/or (IV), in particular at least one nitrogenous compound of formulae (III) and/or (IV), more preferably at least one nitrogenous compound of formula (III), advantageously in a combined amount of ≥5 wt %, preferably 20-95 wt %, in particular 30-70 wt %, (b) optionally 1-(2-hydroxyethyl)pyrrolidine, advantageously in an amount ≥5 wt %, preferably 20-95 wt %, in particular 30-70 wt %, (c) optionally 2-(2-(pyrrolidin-1-yl)ethoxy)ethanol, advantageously in an amount ≥5 wt %, in particular 20-95 wt %, preferably 30-70 wt %, (d) optionally 1-(2-(pyrrolidin-1-yl)propoxy)propan-2-ol, advantageously in an amount ≥5 wt %, in particular 20-95 wt %, preferably 30-70 wt %, (e) optionally 1,4-butanediol, advantageously in an amount ≤95 wt %, in particular 20-90 wt %, preferably 30-80 wt %, (f) optionally monoethylene glycol (MEG), advantageously in an amount ≤95 wt %, in particular 20-90 wt %, preferably 30-80 wt %, (g) optionally diethylene glycol (DEG), advantageously in an amount ≤95 wt %, in particular 20-90 wt %, preferably 30-80 wt %, (h) optionally 1,2-propylene glycol (PG), advantageously in an amount ≤95 wt %, in particular 20-90 wt %, preferably 30-80 wt % and/or (i) optionally dipropylene glycol (DPG), advantageously in an amount ≤95 wt %, in particular 20-90 wt %, preferably 30-80 wt %, corresponds to a preferred embodiment of this invention.
Technical-grade product mixtures in the context of the present invention which are particularly preferred for the purposes of the aforementioned preferred embodiment are those compositions using at least one nitrogenous compound of formulae (I), (II), (III) and/or (IV) and/or a corresponding quaternized and/or protonated compound in combination
with a), with b), with c), with d), with e), with f), with g), with h), with i), with a) and e), with a) and f), with a) and g), with a) and h), with a) and i), with b) and e), with b) and f), with b) and g), with b) and h), with b) and i), with c) and e), with c) and f), with c) and g), with c) and h), with c) and i), with d) and e), with d) and f), with d) and g), with d) and h), with d) and i), with b) and c), with b), c) and d), with b) and d), with b), c), and e), with b), c), d) and e), with b) d) and e), with b), c), and f), with b), c), d) and f), with b) d) and f), with b), c), and g), with b), c), d) and g), with b) d) and g), with b), c), and h), with b), c), d) and h), with b) d) and h), with b), c), and i), with b), c), d) and i) or in combination with b) d) and i).
The above-described compounds of formulae (I), (II), (III) and/or (IV) and/or corresponding quaternized and/or protonated compounds are preferably used as catalysts in the manufacture of polyurethane systems in the manner of the present invention, preferably for production of polyurethane coatings, polyurethane adhesives, polyurethane sealants, polyurethane elastomers or, in particular, for production of foamed polyurethane materials. The compounds of formula (I) and/or the corresponding quaternized and/or protonated compounds, when used as catalysts, may be used in addition to customary catalysts or as replacement for customary catalysts. In particular, the compounds of the present invention are useful as replacement for other nitrogenous catalysts, hereinafter also called amine catalysts or amines, and, depending on the application, as partial or complete replacement for customary metal-containing catalysts according to the prior art.
It is accordingly in accordance with a preferred embodiment of the invention to use at least one nitrogenous compound of formula (I), preferably of formula (II), formula (III) or formula (IV), a correspondingly quaternized and/or protonated compound, or mixtures of the nitrogenous compound of formula (I), (II), (III) and/or (IV) with corresponding quaternized and/or protonated compounds as catalyst in the manufacture of polyurethane systems, in particular foamed polyurethane materials. In particular, the nitrogenous compound referred to may also be used in the form of a technical-grade product mixture. Suitable technical-grade product mixtures are more particularly described hereinbelow.
It will be readily understood that a person skilled in the art seeking to produce the different polyurethane systems, in particular the different types of foamed polyurethane material, for example hot-cure, cold-cure or ester-type flexible polyurethane foams or rigid polyurethane foams, will select the particular substances needed for this, such as isocyanates, polyols, stabilizers, surfactants, etc., appropriately in order to obtain the particular desired type of polyurethane, in particular type of polyurethane foam.
In the manufacture of polyurethane systems, in particular foamed polyurethane materials, in the manner of the present invention, preferably at least one compound of formulae (I), (II), (III) and/or (IV) according to the present invention and/or a corresponding quaternized and/or protonated compound, at least one polyol component and at least one isocyanate component are reacted with one another, optionally in the presence of water, physical blowing agents, flame retardants, additional catalysts and/or further added substances.
